Repository: sesquideus/phd

File: erasmus/geofit/Optical_Constants/organics/Taggish_Lake_oc.txt (part 1 of 3)
Estimated optical constants of the Tagish Lake meteorite, from Roush,
Meteoritics and Planetary Science, v. 38, no. 3, 419-426, 2003.
  Wavelength Frequency  real     imaginary
  (microns)    (cm-1)   index      index
   25.9207    385.79   1.77712  3.5677E-02
   25.7917    387.72   1.77129  3.5665E-02
   25.6640    389.65   1.76291  3.5115E-02
   25.5376    391.58   1.75835  3.5697E-02
   25.4124    393.51   1.75466  3.6280E-02
   25.2885    395.44   1.75190  3.5440E-02
   25.1657    397.37   1.74988  3.5857E-02
   25.0441    399.30   1.74811  3.5620E-02
   24.9237    401.22   1.74663  3.6057E-02
   24.8045    403.15   1.74481  3.6910E-02
   24.6864    405.08   1.74280  3.6778E-02
   24.5694    407.01   1.74120  3.6022E-02
   24.4535    408.94   1.74022  3.5197E-02
   24.3387    410.87   1.73951  3.5119E-02
   24.2249    412.80   1.73871  3.5305E-02
   24.1123    414.73   1.73778  3.5326E-02
   24.0006    416.66   1.73687  3.5501E-02
   23.8900    418.59   1.73569  3.5765E-02
   23.7804    420.51   1.73446  3.5372E-02
   23.6719    422.44   1.73360  3.4476E-02
   23.5643    424.37   1.73301  3.4283E-02
   23.4576    426.30   1.73221  3.4248E-02
   23.3520    428.23   1.73133  3.3529E-02
   23.2472    430.16   1.73101  3.2515E-02
   23.1435    432.09   1.73077  3.2415E-02
   23.0406    434.02   1.73031  3.2331E-02
   22.9387    435.94   1.72990  3.1572E-02
   22.8376    437.87   1.72983  3.1147E-02
   22.7374    439.80   1.72961  3.1249E-02
   22.6381    441.73   1.72920  3.0970E-02
   22.5397    443.66   1.72899  3.0279E-02
   22.4421    445.59   1.72899  3.0003E-02
   22.3454    447.52   1.72899  2.9687E-02
   22.2495    449.45   1.72910  2.9453E-02
   22.1544    451.38   1.72919  2.9549E-02
   22.0602    453.31   1.72904  2.9738E-02
   21.9667    455.23   1.72883  2.9640E-02
   21.8740    457.16   1.72872  2.9345E-02
   21.7821    459.09   1.72871  2.9198E-02
   21.6909    461.02   1.72868  2.9222E-02
   21.6006    462.95   1.72859  2.9003E-02
   21.5109    464.88   1.72866  2.8810E-02
   21.4220    466.81   1.72877  2.8715E-02
   21.3339    468.74   1.72886  2.8684E-02
   21.2465    470.67   1.72896  2.8664E-02
   21.1597    472.60   1.72906  2.8709E-02
   21.0737    474.53   1.72916  2.8579E-02
   20.9884    476.45   1.72942  2.8464E-02
   20.9038    478.38   1.72972  2.8622E-02
   20.8198    480.31   1.72998  2.8877E-02
   20.7365    482.24   1.73017  2.9155E-02
   20.6539    484.17   1.73030  2.9512E-02
   20.5720    486.10   1.73037  2.9779E-02
   20.4907    488.03   1.73049  3.0021E-02
   20.4100    489.96   1.73053  3.0516E-02
   20.3299    491.89   1.73048  3.0809E-02
   20.2505    493.81   1.73046  3.0937E-02
   20.1717    495.74   1.73052  3.1183E-02
   20.0936    497.67   1.73062  3.1298E-02
   20.0160    499.60   1.73080  3.1708E-02
   19.9390    501.53   1.73078  3.2280E-02
   19.8626    503.46   1.73078  3.2321E-02
   19.7868    505.39   1.73099  3.2524E-02
   19.7115    507.32   1.73125  3.3109E-02
   19.6369    509.25   1.73129  3.3786E-02
   19.5628    511.17   1.73114  3.4546E-02
   19.4892    513.10   1.73101  3.4700E-02
   19.4162    515.03   1.73107  3.5047E-02
   19.3438    516.96   1.73109  3.5640E-02
   19.2719    518.89   1.73113  3.6040E-02
   19.2005    520.82   1.73124  3.6649E-02
   19.1297    522.75   1.73124  3.7368E-02
   19.0593    524.68   1.73126  3.8162E-02
   18.9895    526.61   1.73113  3.9029E-02
   18.9202    528.54   1.73090  3.9979E-02
   18.8514    530.46   1.73054  4.0848E-02
   18.7831    532.39   1.73019  4.1584E-02
   18.7153    534.32   1.72989  4.2413E-02
   18.6480    536.25   1.72936  4.3743E-02
   18.5811    538.18   1.72853  4.4889E-02
   18.5148    540.11   1.72744  4.5670E-02
   18.4489    542.04   1.72628  4.6420E-02
   18.3835    543.97   1.72513  4.6458E-02
   18.3185    545.90   1.72434  4.6474E-02
   18.2540    547.83   1.72352  4.6966E-02
   18.1899    549.76   1.72261  4.7269E-02
   18.1264    551.68   1.72157  4.7346E-02
   18.0632    553.61   1.72068  4.7419E-02
   18.0005    555.54   1.71981  4.7131E-02
   17.9382    557.47   1.71920  4.6931E-02
   17.8763    559.40   1.71864  4.7004E-02
   17.8149    561.33   1.71795  4.7035E-02
   17.7539    563.26   1.71737  4.6893E-02
   17.6933    565.19   1.71673  4.7158E-02
   17.6331    567.12   1.71595  4.7116E-02
   17.5733    569.05   1.71532  4.6850E-02
   17.5140    570.97   1.71467  4.6777E-02
   17.4550    572.90   1.71406  4.6723E-02
   17.3964    574.83   1.71342  4.6458E-02
   17.3382    576.76   1.71294  4.6104E-02
   17.2804    578.69   1.71253  4.6027E-02
   17.2230    580.62   1.71209  4.5943E-02
   17.1660    582.55   1.71157  4.6027E-02
   17.1094    584.47   1.71086  4.6066E-02
   17.0531    586.40   1.71015  4.5812E-02
   16.9972    588.33   1.70954  4.5247E-02
   16.9416    590.26   1.70922  4.4809E-02
   16.8864    592.19   1.70882  4.4774E-02
   16.8316    594.12   1.70836  4.4370E-02
   16.7771    596.05   1.70798  4.4232E-02
   16.7230    597.98   1.70743  4.3947E-02
   16.6692    599.91   1.70711  4.3228E-02
   16.6158    601.84   1.70701  4.2744E-02
   16.5627    603.77   1.70696  4.2671E-02
   16.5100    605.69   1.70669  4.2586E-02
   16.4576    607.62   1.70648  4.2263E-02
   16.4055    609.55   1.70641  4.1971E-02
   16.3537    611.48   1.70636  4.2098E-02
   16.3023    613.41   1.70599  4.2325E-02
   16.2512    615.34   1.70556  4.2105E-02
   16.2004    617.27   1.70531  4.1755E-02
   16.1500    619.20   1.70510  4.1502E-02
   16.0998    621.13   1.70502  4.1440E-02
   16.0499    623.06   1.70483  4.1521E-02
   16.0004    624.98   1.70445  4.1563E-02
   15.9512    626.91   1.70410  4.1329E-02
   15.9023    628.84   1.70382  4.1121E-02
   15.8536    630.77   1.70367  4.0963E-02
   15.8053    632.70   1.70335  4.0913E-02
   15.7572    634.63   1.70312  4.0756E-02
   15.7095    636.56   1.70283  4.0460E-02
   15.6620    638.49   1.70281  4.0227E-02
   15.6149    640.41   1.70261  4.0315E-02
   15.5680    642.34   1.70239  4.0267E-02
   15.5214    644.27   1.70217  4.0060E-02
   15.4750    646.20   1.70207  4.0083E-02
   15.4290    648.13   1.70174  4.0117E-02
   15.3832    650.06   1.70146  4.0040E-02
   15.3377    651.99   1.70115  3.9825E-02
   15.2924    653.92   1.70105  3.9589E-02
   15.2475    655.85   1.70087  3.9444E-02
   15.2027    657.78   1.70086  3.9498E-02
   15.1583    659.70   1.70065  3.9483E-02
   15.1141    661.63   1.70048  3.9660E-02
   15.0702    663.56   1.70013  3.9683E-02
   15.0265    665.49   1.69998  3.9452E-02
   14.9831    667.42   1.69987  3.9556E-02
   14.9399    669.35   1.69966  3.9937E-02
   14.8969    671.28   1.69920  4.0342E-02
   14.8542    673.21   1.69862  4.0302E-02
   14.8118    675.14   1.69817  4.0117E-02
   14.7696    677.07   1.69781  4.0290E-02
   14.7277    678.99   1.69721  4.0375E-02
   14.6859    680.93   1.69675  4.0375E-02
   14.6445    682.85   1.69596  4.0479E-02
   14.6032    684.78   1.69526  4.0296E-02
   14.5622    686.71   1.69456  3.9833E-02
   14.5214    688.64   1.69395  3.9587E-02
   14.4808    690.57   1.69333  3.9183E-02
   14.4405    692.50   1.69269  3.8624E-02
   14.4004    694.43   1.69226  3.7876E-02
   14.3605    696.35   1.69200  3.7276E-02
   14.3208    698.29   1.69173  3.6987E-02
   14.2814    700.21   1.69124  3.6551E-02
   14.2421    702.14   1.69095  3.5853E-02
   14.2031    704.07   1.69070  3.5188E-02
   14.1643    706.00   1.69058  3.4549E-02
   14.1257    707.93   1.69056  3.3984E-02
   14.0873    709.86   1.69059  3.3609E-02
   14.0492    711.78   1.69042  3.3357E-02
   14.0112    713.71   1.69029  3.2954E-02
   13.9734    715.65   1.69018  3.2527E-02
   13.9359    717.57   1.68998  3.2062E-02
   13.8985    719.50   1.68995  3.1512E-02
   13.8613    721.43   1.68999  3.1037E-02
   13.8244    723.36   1.69000  3.0570E-02
   13.7876    725.29   1.69010  3.0280E-02
   13.7510    727.22   1.69011  2.9966E-02
   13.7146    729.15   1.69019  2.9561E-02
   13.6785    731.07   1.69024  2.9224E-02
   13.6425    733.00   1.69041  2.8990E-02
   13.6067    734.93   1.69049  2.8836E-02
   13.5710    736.87   1.69060  2.8836E-02
   13.5356    738.79   1.69042  2.8918E-02
   13.5003    740.72   1.69017  2.8903E-02
   13.4653    742.65   1.68975  2.8534E-02
   13.4304    744.58   1.68954  2.7974E-02
   13.3957    746.51   1.68946  2.7378E-02
   13.3612    748.44   1.68951  2.6802E-02
   13.3268    750.37   1.68969  2.6473E-02
   13.2927    752.29   1.68971  2.6178E-02
   13.2587    754.22   1.68976  2.5881E-02
   13.2248    756.16   1.68987  2.5546E-02
   13.1912    758.08   1.68989  2.5193E-02
   13.1577    760.01   1.69005  2.4858E-02
   13.1244    761.94   1.69017  2.4651E-02
   13.0913    763.87   1.69023  2.4390E-02
   13.0583    765.80   1.69034  2.4154E-02
   13.0255    767.72   1.69039  2.3906E-02
   12.9928    769.66   1.69052  2.3582E-02
   12.9603    771.59   1.69066  2.3327E-02
   12.9280    773.51   1.69081  2.3112E-02
   12.8959    775.44   1.69092  2.2925E-02
   12.8639    777.37   1.69103  2.2770E-02
   12.8320    779.30   1.69115  2.2557E-02
   12.8003    781.23   1.69127  2.2342E-02
   12.7688    783.16   1.69139  2.2135E-02
   12.7374    785.09   1.69156  2.1994E-02
   12.7062    787.02   1.69164  2.1863E-02
   12.6751    788.95   1.69178  2.1681E-02
   12.6442    790.88   1.69191  2.1502E-02
   12.6135    792.80   1.69201  2.1418E-02
   12.5829    794.73   1.69209  2.1261E-02
   12.5524    796.66   1.69223  2.1073E-02
   12.5221    798.59   1.69233  2.0950E-02
   12.4919    800.52   1.69246  2.0805E-02
   12.4619    802.45   1.69256  2.0608E-02
   12.4320    804.38   1.69273  2.0417E-02
   12.4022    806.31   1.69293  2.0329E-02
   12.3726    808.24   1.69307  2.0270E-02
   12.3432    810.16   1.69317  2.0160E-02
   12.3139    812.09   1.69331  2.0038E-02
   12.2847    814.02   1.69345  1.9919E-02
   12.2556    815.95   1.69363  1.9807E-02
   12.2267    817.88   1.69382  1.9679E-02
   12.1980    819.81   1.69398  1.9608E-02
   12.1693    821.74   1.69421  1.9627E-02
   12.1408    823.67   1.69436  1.9591E-02
   12.1125    825.59   1.69448  1.9530E-02
   12.0842    827.53   1.69471  1.9568E-02
   12.0561    829.46   1.69485  1.9616E-02
   12.0282    831.38   1.69492  1.9641E-02
   12.0003    833.31   1.69508  1.9693E-02
   11.9726    835.24   1.69517  1.9697E-02
   11.9450    837.17   1.69531  1.9809E-02
   11.9176    839.10   1.69527  1.9982E-02
   11.8902    841.03   1.69523  2.0083E-02
   11.8630    842.96   1.69510  1.9924E-02
   11.8359    844.89   1.69520  1.9622E-02
   11.8090    846.81   1.69533  1.9537E-02
   11.7821    848.75   1.69549  1.9671E-02
   11.7554    850.67   1.69547  1.9630E-02
   11.7288    852.60   1.69557  1.9411E-02
   11.7023    854.53   1.69580  1.9309E-02
   11.6760    856.46   1.69598  1.9257E-02
   11.6497    858.39   1.69631  1.9296E-02
   11.6236    860.32   1.69652  1.9497E-02
   11.5976    862.25   1.69667  1.9756E-02
   11.5717    864.18   1.69677  2.0006E-02
   11.5460    866.10   1.69672  2.0237E-02
   11.5203    868.03   1.69675  2.0462E-02
   11.4948    869.96   1.69658  2.0700E-02
   11.4693    871.89   1.69647  2.0856E-02
   11.4440    873.82   1.69627  2.0857E-02
   11.4188    875.75   1.69615  2.0842E-02
   11.3937    877.68   1.69602  2.0883E-02
   11.3687    879.61   1.69586  2.0879E-02
   11.3438    881.54   1.69572  2.0780E-02
   11.3191    883.46   1.69553  2.0612E-02
   11.2944    885.39   1.69554  2.0387E-02
   11.2699    887.32   1.69548  2.0160E-02
   11.2454    889.25   1.69562  1.9963E-02
   11.2211    891.18   1.69568  1.9806E-02
   11.1968    893.11   1.69588  1.9754E-02
   11.1727    895.04   1.69596  1.9717E-02
   11.1487    896.97   1.69608  1.9654E-02
   11.1248    898.89   1.69619  1.9644E-02
   11.1009    900.83   1.69636  1.9684E-02
   11.0772    902.76   1.69643  1.9704E-02
   11.0536    904.68   1.69652  1.9768E-02
   11.0301    906.61   1.69658  1.9805E-02
   11.0067    908.54   1.69663  1.9796E-02
   10.9833    910.47   1.69680  1.9839E-02
   10.9601    912.40   1.69686  1.9946E-02
   10.9370    914.33   1.69692  2.0027E-02
   10.9140    916.25   1.69694  2.0096E-02
   10.8910    918.19   1.69706  2.0192E-02
   10.8682    920.12   1.69707  2.0300E-02
   10.8455    922.04   1.69706  2.0419E-02
   10.8228    923.98   1.69710  2.0562E-02
   10.8003    925.90   1.69699  2.0613E-02
   10.7778    927.83   1.69707  2.0610E-02
   10.7555    929.76   1.69702  2.0711E-02
   10.7332    931.69   1.69705  2.0803E-02
   10.7110    933.62   1.69705  2.0839E-02
   10.6889    935.55   1.69705  2.0956E-02
   10.6669    937.48   1.69702  2.1064E-02
   10.6450    939.41   1.69698  2.1130E-02
   10.6232    941.34   1.69695  2.1196E-02
   10.6015    943.26   1.69692  2.1246E-02
   10.5799    945.19   1.69687  2.1279E-02
   10.5583    947.12   1.69695  2.1338E-02
   10.5369    949.05   1.69689  2.1412E-02
   10.5155    950.98   1.69693  2.1555E-02
   10.4942    952.91   1.69688  2.1721E-02
   10.4730    954.84   1.69682  2.1808E-02
   10.4519    956.76   1.69676  2.1961E-02
   10.4309    958.69   1.69660  2.2155E-02
   10.4099    960.62   1.69645  2.2272E-02
   10.3890    962.56   1.69632  2.2248E-02
   10.3683    964.48   1.69616  2.2197E-02
   10.3476    966.41   1.69613  2.2256E-02
   10.3270    968.34   1.69600  2.2308E-02
   10.3064    970.27   1.69599  2.2341E-02
   10.2860    972.20   1.69581  2.2406E-02
   10.2656    974.13   1.69573  2.2501E-02
   10.2453    976.06   1.69555  2.2561E-02
   10.2251    977.99   1.69539  2.2487E-02
   10.2050    979.91   1.69524  2.2414E-02
   10.1849    981.85   1.69524  2.2420E-02
   10.1650    983.77   1.69504  2.2388E-02
   10.1451    985.70   1.69501  2.2311E-02
   10.1253    987.63   1.69492  2.2250E-02
   10.1055    989.56   1.69496  2.2294E-02
   10.0859    991.48   1.69478  2.2333E-02
   10.0663    993.41   1.69471  2.2333E-02
   10.0468    995.34   1.69456  2.2269E-02
   10.0273    997.28   1.69457  2.2216E-02
   10.0080    999.20   1.69442  2.2153E-02
    9.9887   1001.13   1.69442  2.2120E-02
    9.9695   1003.06   1.69436  2.2102E-02
    9.9504   1004.98   1.69426  2.2069E-02
    9.9313   1006.92   1.69423  2.2044E-02
    9.9123   1008.85   1.69417  2.1993E-02
    9.8934   1010.77   1.69408  2.1945E-02
    9.8745   1012.71   1.69412  2.1902E-02
    9.8558   1014.63   1.69401  2.1836E-02
    9.8371   1016.56   1.69399  2.1802E-02
    9.8184   1018.50   1.69405  2.1773E-02
    9.7999   1020.42   1.69395  2.1728E-02
    9.7814   1022.35   1.69400  2.1703E-02
    9.7630   1024.28   1.69394  2.1713E-02
    9.7446   1026.21   1.69396  2.1677E-02
    9.7263   1028.14   1.69397  2.1633E-02
    9.7081   1030.07   1.69399  2.1648E-02
    9.6900   1031.99   1.69394  2.1662E-02
    9.6719   1033.92   1.69399  2.1649E-02
    9.6539   1035.85   1.69396  2.1625E-02
    9.6359   1037.79   1.69411  2.1633E-02
    9.6181   1039.71   1.69405  2.1737E-02
    9.6003   1041.63   1.69407  2.1767E-02
    9.5825   1043.57   1.69416  2.1817E-02
    9.5648   1045.50   1.69417  2.1991E-02
    9.5472   1047.43   1.69414  2.2097E-02
    9.5297   1049.35   1.69406  2.2212E-02
    9.5122   1051.28   1.69400  2.2333E-02
    9.4947   1053.22   1.69403  2.2407E-02
    9.4774   1055.14   1.69387  2.2545E-02
    9.4601   1057.07   1.69381  2.2676E-02
    9.4429   1059.00   1.69363  2.2693E-02
    9.4257   1060.93   1.69361  2.2691E-02
    9.4086   1062.86   1.69357  2.2740E-02
    9.3916   1064.78   1.69348  2.2801E-02
    9.3746   1066.71   1.69344  2.2887E-02
    9.3576   1068.65   1.69348  2.2982E-02
    9.3408   1070.57   1.69335  2.3020E-02
    9.3240   1072.50   1.69335  2.3117E-02
    9.3072   1074.44   1.69345  2.3310E-02
    9.2906   1076.36   1.69327  2.3487E-02
    9.2739   1078.29   1.69337  2.3786E-02
    9.2574   1080.22   1.69311  2.4133E-02
    9.2409   1082.15   1.69287  2.4373E-02
    9.2244   1084.08   1.69272  2.4600E-02
    9.2081   1086.00   1.69228  2.4708E-02
    9.1917   1087.94   1.69225  2.4789E-02
    9.1755   1089.86   1.69193  2.5014E-02
    9.1593   1091.79   1.69165  2.5289E-02
    9.1431   1093.72   1.69132  2.5535E-02
    9.1270   1095.65   1.69088  2.5663E-02
    9.1110   1097.57   1.69042  2.5612E-02
    9.0950   1099.51   1.69014  2.5620E-02
    9.0791   1101.43   1.68974  2.5675E-02
    9.0632   1103.36   1.68942  2.5752E-02
    9.0474   1105.29   1.68895  2.5747E-02
    9.0316   1107.22   1.68859  2.5775E-02
    9.0159   1109.15   1.68806  2.5747E-02
    9.0002   1111.09   1.68764  2.5616E-02
    8.9846   1113.02   1.68720  2.5423E-02
    8.9691   1114.94   1.68675  2.5187E-02
    8.9536   1116.87   1.68646  2.4994E-02
    8.9382   1118.79   1.68602  2.4840E-02
    8.9228   1120.72   1.68568  2.4644E-02
    8.9075   1122.65   1.68520  2.4364E-02
    8.8922   1124.58   1.68482  2.4008E-02
    8.8769   1126.52   1.68462  2.3614E-02
    8.8618   1128.44   1.68422  2.3298E-02
    8.8467   1130.36   1.68393  2.2920E-02
    8.8316   1132.30   1.68375  2.2460E-02
    8.8166   1134.22   1.68352  2.2059E-02
    8.8016   1136.16   1.68342  2.1677E-02
    8.7867   1138.08   1.68322  2.1319E-02
    8.7718   1140.02   1.68312  2.0975E-02
    8.7570   1141.94   1.68291  2.0569E-02
    8.7422   1143.88   1.68285  2.0119E-02
    8.7275   1145.80   1.68274  1.9663E-02
    8.7128   1147.74   1.68278  1.9246E-02
    8.6982   1149.66   1.68274  1.8844E-02
    8.6836   1151.60   1.68283  1.8475E-02
    8.6691   1153.52   1.68289  1.8130E-02
    8.6547   1155.44   1.68287  1.7818E-02
    8.6402   1157.38   1.68301  1.7531E-02
    8.6258   1159.31   1.68307  1.7218E-02
    8.6115   1161.24   1.68312  1.6881E-02
    8.5972   1163.17   1.68329  1.6632E-02
    8.5830   1165.09   1.68333  1.6435E-02
    8.5688   1167.02   1.68346  1.6179E-02
    8.5547   1168.95   1.68353  1.5928E-02
    8.5406   1170.88   1.68364  1.5727E-02
    8.5265   1172.81   1.68378  1.5540E-02
    8.5125   1174.74   1.68389  1.5353E-02
    8.4986   1176.66   1.68395  1.5181E-02
    8.4847   1178.59   1.68404  1.5008E-02
    8.4708   1180.53   1.68418  1.4820E-02
    8.4570   1182.45   1.68425  1.4664E-02
    8.4432   1184.39   1.68439  1.4520E-02
    8.4295   1186.31   1.68445  1.4380E-02
    8.4158   1188.24   1.68459  1.4240E-02
    8.4022   1190.16   1.68465  1.4112E-02
    8.3886   1192.09   1.68475  1.3994E-02
    8.3750   1194.03   1.68487  1.3877E-02
    8.3615   1195.96   1.68492  1.3766E-02
    8.3480   1197.89   1.68504  1.3660E-02
    8.3346   1199.82   1.68508  1.3557E-02
    8.3212   1201.75   1.68519  1.3447E-02
    8.3079   1203.67   1.68523  1.3333E-02
    8.2946   1205.60   1.68535  1.3229E-02
    8.2814   1207.53   1.68540  1.3129E-02
    8.2682   1209.45   1.68548  1.3037E-02
    8.2550   1211.39   1.68559  1.2951E-02
    8.2419   1213.31   1.68562  1.2857E-02
    8.2288   1215.24   1.68569  1.2763E-02
    8.2157   1217.18   1.68580  1.2664E-02
    8.2027   1219.11   1.68588  1.2581E-02
    8.1898   1221.03   1.68591  1.2505E-02
    8.1769   1222.96   1.68598  1.2423E-02
    8.1640   1224.89   1.68609  1.2351E-02
    8.1512   1226.81   1.68611  1.2273E-02
    8.1384   1228.74   1.68617  1.2172E-02
    8.1256   1230.68   1.68629  1.2085E-02
    8.1129   1232.60   1.68632  1.2033E-02
    8.1002   1234.54   1.68642  1.1963E-02
    8.0876   1236.46   1.68645  1.1880E-02
    8.0750   1238.39   1.68652  1.1806E-02
    8.0624   1240.33   1.68662  1.1738E-02
    8.0499   1242.25   1.68665  1.1669E-02
    8.0374   1244.18   1.68675  1.1599E-02
    8.0250   1246.11   1.68678  1.1537E-02
    8.0126   1248.03   1.68684  1.1476E-02
    8.0002   1249.97   1.68694  1.1410E-02
    7.9879   1251.89   1.68697  1.1340E-02
    7.9756   1253.82   1.68704  1.1273E-02
    7.9633   1255.76   1.68715  1.1219E-02
    7.9511   1257.69   1.68722  1.1171E-02
    7.9390   1259.60   1.68721  1.1121E-02
    7.9268   1261.54   1.68734  1.1077E-02
    7.9147   1263.47   1.68736  1.1032E-02
    7.9026   1265.41   1.68745  1.0983E-02
    7.8906   1267.33   1.68747  1.0932E-02
    7.8786   1269.26   1.68756  1.0888E-02
    7.8667   1271.18   1.68758  1.0821E-02
    7.8548   1273.11   1.68765  1.0765E-02
    7.8429   1275.04   1.68771  1.0721E-02
    7.8310   1276.98   1.68780  1.0680E-02
    7.8192   1278.90   1.68782  1.0638E-02
    7.8074   1280.84   1.68791  1.0598E-02
    7.7957   1282.76   1.68792  1.0553E-02
    7.7840   1284.69   1.68797  1.0501E-02
    7.7723   1286.62   1.68806  1.0456E-02
    7.7607   1288.54   1.68808  1.0411E-02
    7.7491   1290.47   1.68813  1.0367E-02
    7.7375   1292.41   1.68822  1.0311E-02
    7.7260   1294.33   1.68825  1.0262E-02
    7.7145   1296.26   1.68831  1.0223E-02
    7.7030   1298.20   1.68840  1.0185E-02
    7.6916   1300.12   1.68842  1.0137E-02
    7.6802   1302.05   1.68848  1.0087E-02
    7.6688   1303.98   1.68857  1.0054E-02
    7.6575   1305.91   1.68859  1.0021E-02
    7.6462   1307.84   1.68868  9.9822E-03
    7.6350   1309.76   1.68867  9.9273E-03
    7.6237   1311.70   1.68880  9.8728E-03
    7.6125   1313.63   1.68887  9.8339E-03
    7.6014   1315.55   1.68887  9.7966E-03
    7.5902   1317.49   1.68903  9.7602E-03
    7.5792   1319.40   1.68900  9.7241E-03
    7.5681   1321.34   1.68914  9.6819E-03
    7.5571   1323.26   1.68918  9.6526E-03
    7.5461   1325.19   1.68926  9.6302E-03
    7.5351   1327.12   1.68932  9.6023E-03
    7.5241   1329.06   1.68942  9.5860E-03
    7.5132   1330.99   1.68949  9.5677E-03
    7.5024   1332.91   1.68949  9.5410E-03
    7.4915   1334.85   1.68963  9.5094E-03
    7.4807   1336.77   1.68966  9.4849E-03
    7.4699   1338.71   1.68977  9.4682E-03
    7.4592   1340.63   1.68982  9.4476E-03
    7.4485   1342.55   1.68989  9.4329E-03
    7.4378   1344.48   1.68997  9.4194E-03
    7.4271   1346.42   1.69008  9.4013E-03
    7.4165   1348.34   1.69013  9.4045E-03
    7.4059   1350.27   1.69020  9.4119E-03
    7.3953   1352.21   1.69031  9.3892E-03
    7.3848   1354.13   1.69036  9.3881E-03
    7.3743   1356.06   1.69044  9.3926E-03
    7.3638   1357.99   1.69055  9.3794E-03
    7.3534   1359.92   1.69062  9.3798E-03
    7.3430   1361.84   1.69071  9.3984E-03
    7.3326   1363.77   1.69080  9.4109E-03
    7.3222   1365.71   1.69093  9.4348E-03
    7.3119   1367.63   1.69100  9.4686E-03
    7.3016   1369.56   1.69109  9.5075E-03
    7.2913   1371.50   1.69123  9.5588E-03
    7.2811   1373.42   1.69128  9.6398E-03
    7.2709   1375.35   1.69137  9.7085E-03
    7.2607   1377.28   1.69144  9.7895E-03
    7.2505   1379.22   1.69154  9.8861E-03
    7.2404   1381.14   1.69156  9.9713E-03
    7.2303   1383.07   1.69162  1.0060E-02
    7.2202   1385.00   1.69170  1.0183E-02
    7.2102   1386.92   1.69169  1.0308E-02
    7.2002   1388.85   1.69169  1.0417E-02
    7.1902   1390.78   1.69168  1.0522E-02
    7.1802   1392.72   1.69171  1.0625E-02
    7.1703   1394.64   1.69164  1.0718E-02
    7.1604   1396.57   1.69160  1.0802E-02
    7.1505   1398.50   1.69160  1.0877E-02
    7.1407   1400.42   1.69150  1.0934E-02
    7.1309   1402.35   1.69146  1.0968E-02
    7.1211   1404.28   1.69142  1.0982E-02
    7.1113   1406.21   1.69139  1.1007E-02
    7.1015   1408.15   1.69142  1.1036E-02
    7.0918   1410.08   1.69141  1.1075E-02
    7.0822   1411.99   1.69130  1.1117E-02
    7.0725   1413.93   1.69138  1.1150E-02
    7.0629   1415.85   1.69132  1.1204E-02
    7.0533   1417.78   1.69129  1.1280E-02
    7.0437   1419.71   1.69125  1.1331E-02
    7.0341   1421.65   1.69124  1.1390E-02
    7.0246   1423.57   1.69114  1.1437E-02
    7.0151   1425.50   1.69109  1.1463E-02
    7.0056   1427.43   1.69103  1.1514E-02
    6.9961   1429.37   1.69100  1.1548E-02
    6.9867   1431.29   1.69089  1.1557E-02
    6.9773   1433.22   1.69083  1.1566E-02
    6.9679   1435.15   1.69081  1.1606E-02
    6.9586   1437.07   1.69063  1.1603E-02
    6.9492   1439.01   1.69066  1.1583E-02
    6.9399   1440.94   1.69060  1.1578E-02
    6.9307   1442.86   1.69044  1.1579E-02
    6.9214   1444.79   1.69046  1.1562E-02
    6.9122   1446.72   1.69035  1.1522E-02
    6.9030   1448.65   1.69031  1.1484E-02
    6.8938   1450.58   1.69026  1.1474E-02
    6.8846   1452.52   1.69025  1.1439E-02
    6.8755   1454.44   1.69017  1.1393E-02
    6.8664   1456.37   1.69013  1.1382E-02
    6.8573   1458.30   1.69014  1.1355E-02
    6.8483   1460.22   1.69000  1.1315E-02
    6.8392   1462.16   1.69007  1.1270E-02
    6.8302   1464.09   1.68999  1.1253E-02
    6.8212   1466.02   1.69001  1.1232E-02
    6.8123   1467.93   1.68989  1.1211E-02
    6.8033   1469.87   1.68995  1.1188E-02
    6.7944   1471.80   1.68986  1.1162E-02
    6.7855   1473.73   1.68988  1.1139E-02
    6.7767   1475.64   1.68974  1.1121E-02
    6.7678   1477.59   1.68980  1.1088E-02
    6.7590   1479.51   1.68971  1.1040E-02
    6.7502   1481.44   1.68969  1.1018E-02
    6.7414   1483.37   1.68964  1.0998E-02
    6.7326   1485.31   1.68964  1.0957E-02
    6.7239   1487.23   1.68956  1.0908E-02
    6.7152   1489.16   1.68953  1.0865E-02
    6.7065   1491.09   1.68949  1.0823E-02
    6.6978   1493.03   1.68951  1.0769E-02
    6.6892   1494.95   1.68943  1.0725E-02
    6.6806   1496.87   1.68940  1.0673E-02
    6.6720   1498.80   1.68938  1.0608E-02
    6.6634   1500.74   1.68941  1.0540E-02
    6.6549   1502.65   1.68931  1.0499E-02
    6.6463   1504.60   1.68938  1.0476E-02
    6.6378   1506.52   1.68930  1.0423E-02
    6.6293   1508.45   1.68933  1.0335E-02
    6.6209   1510.37   1.68923  1.0264E-02
    6.6124   1512.31   1.68933  1.0209E-02
    6.6040   1514.23   1.68928  1.0164E-02
    6.5956   1516.16   1.68928  1.0113E-02
    6.5872   1518.10   1.68933  1.0061E-02
    6.5789   1520.01   1.68924  1.0013E-02
    6.5705   1521.95   1.68933  9.9616E-03
    6.5622   1523.88   1.68928  9.9117E-03
    6.5539   1525.81   1.68929  9.8536E-03
    6.5456   1527.74   1.68935  9.7978E-03
    6.5374   1529.66   1.68927  9.7506E-03
    6.5291   1531.60   1.68938  9.7048E-03
    6.5209   1533.53   1.68934  9.6659E-03
    6.5127   1535.46   1.68941  9.6211E-03
    6.5046   1537.37   1.68934  9.5801E-03
    6.4964   1539.31   1.68944  9.5574E-03
    6.4883   1541.24   1.68940  9.5249E-03
    6.4802   1543.16   1.68941  9.4901E-03
    6.4721   1545.09   1.68942  9.4467E-03
    6.4640   1547.03   1.68949  9.3972E-03
    6.4560   1548.95   1.68942  9.3707E-03
    6.4479   1550.89   1.68952  9.3434E-03
    6.4399   1552.82   1.68949  9.3194E-03
    6.4319   1554.75   1.68955  9.2864E-03
    6.4240   1556.66   1.68947  9.2514E-03
    6.4160   1558.60   1.68957  9.2251E-03
    6.4081   1560.52   1.68954  9.1834E-03
    6.4002   1562.45   1.68956  9.1454E-03
    6.3923   1564.38   1.68959  9.1111E-03
    6.3844   1566.32   1.68961  9.0846E-03
    6.3765   1568.26   1.68967  9.0598E-03
    6.3687   1570.18   1.68964  9.0278E-03
    6.3609   1572.10   1.68968  8.9834E-03
    6.3531   1574.03   1.68971  8.9623E-03
    6.3453   1575.97   1.68979  8.9555E-03
    6.3376   1577.88   1.68973  8.9353E-03
    6.3298   1579.83   1.68985  8.9248E-03
    6.3221   1581.75   1.68983  8.9321E-03
    6.3144   1583.68   1.68985  8.9310E-03
    6.3067   1585.62   1.68991  8.9115E-03
    6.2991   1587.53   1.68985  8.9156E-03
    6.2914   1589.47   1.68996  8.9349E-03
    6.2838   1591.39   1.68991  8.9463E-03
    6.2762   1593.32   1.68992  8.9468E-03
    6.2686   1595.25   1.68991  8.9406E-03
    6.2610   1597.19   1.68996  8.9372E-03
    6.2535   1599.10   1.68987  8.9353E-03
    6.2459   1601.05   1.68996  8.9280E-03
    6.2384   1602.98   1.68991  8.9248E-03
    6.2309   1604.90   1.68991  8.9147E-03
    6.2234   1606.84   1.68995  8.9037E-03
    6.2160   1608.75   1.68986  8.8973E-03
    6.2085   1610.70   1.68994  8.8905E-03
    6.2011   1612.62   1.68989  8.8726E-03
    6.1937   1614.54   1.68989  8.8630E-03
    6.1863   1616.48   1.68994  8.8568E-03
    6.1790   1618.38   1.68984  8.8424E-03
    6.1716   1620.33   1.68993  8.8381E-03
    6.1643   1622.24   1.68982  8.8328E-03
    6.1569   1624.19   1.68990  8.8136E-03
    6.1496   1626.12   1.68984  8.7996E-03
    6.1423   1628.05   1.68988  8.7884E-03
    6.1351   1629.97   1.68978  8.7673E-03
    6.1278   1631.91   1.68986  8.7444E-03
    6.1206   1633.83   1.68980  8.7385E-03
    6.1134   1635.75   1.68978  8.7184E-03
    6.1062   1637.68   1.68977  8.6728E-03
    6.0990   1639.61   1.68976  8.6414E-03
    6.0918   1641.55   1.68980  8.6122E-03
    6.0847   1643.47   1.68970  8.5893E-03
    6.0775   1645.41   1.68978  8.5595E-03
    6.0704   1647.34   1.68973  8.5069E-03
    6.0633   1649.27   1.68974  8.4606E-03
    6.0562   1651.20   1.68980  8.4556E-03
    6.0492   1653.11   1.68970  8.4428E-03
    6.0421   1655.05   1.68978  8.3972E-03
    6.0351   1656.97   1.68974  8.3574E-03
    6.0281   1658.90   1.68975  8.3242E-03
    6.0211   1660.83   1.68976  8.2942E-03
    6.0141   1662.76   1.68976  8.2629E-03
    6.0071   1664.70   1.68982  8.2363E-03
    6.0002   1666.61   1.68973  8.2164E-03
    5.9932   1668.56   1.68983  8.1885E-03
    5.9863   1670.48   1.68979  8.1567E-03
    5.9794   1672.41   1.68980  8.1164E-03
    5.9725   1674.34   1.68981  8.0972E-03
    5.9656   1676.28   1.68987  8.0702E-03
    5.9588   1678.19   1.68979  8.0427E-03
    5.9519   1680.14   1.68989  8.0196E-03
    5.9451   1682.06   1.68985  7.9974E-03
    5.9383   1683.98   1.68986  7.9739E-03
    5.9315   1685.91   1.68987  7.9391E-03
    5.9247   1687.85   1.68993  7.9205E-03
    5.9180   1689.76   1.68985  7.9052E-03
    5.9112   1691.70   1.68995  7.8761E-03
    5.9045   1693.62   1.68991  7.8541E-03
    5.8978   1695.55   1.68992  7.8248E-03
    5.8911   1697.48   1.68994  7.7898E-03
    5.8844   1699.41   1.68995  7.7821E-03
    5.8777   1701.35   1.69001  7.7526E-03
    5.8711   1703.26   1.68993  7.7338E-03
    5.8644   1705.20   1.69003  7.7135E-03
    5.8578   1707.13   1.68999  7.6896E-03
    5.8512   1709.05   1.69001  7.6612E-03
    5.8446   1710.98   1.69003  7.6356E-03
    5.8380   1712.92   1.69004  7.6163E-03
    5.8314   1714.85   1.69010  7.5920E-03
    5.8249   1716.77   1.69003  7.5770E-03
    5.8183   1718.72   1.69013  7.5540E-03
    5.8118   1720.64   1.69010  7.5296E-03
    5.8053   1722.56   1.69011  7.5119E-03
    5.7988   1724.49   1.69013  7.4854E-03
    5.7923   1726.43   1.69019  7.4623E-03
    5.7859   1728.34   1.69013  7.4409E-03
    5.7794   1730.28   1.69024  7.4177E-03
    5.7730   1732.20   1.69021  7.4153E-03
    5.7666   1734.12   1.69023  7.3982E-03
    5.7602   1736.05   1.69025  7.3705E-03
    5.7538   1737.98   1.69028  7.3606E-03
    5.7474   1739.92   1.69030  7.3544E-03
    5.7410   1741.86   1.69036  7.3440E-03
    5.7347   1743.77   1.69029  7.3282E-03
    5.7283   1745.72   1.69040  7.3185E-03
    5.7220   1747.64   1.69037  7.3147E-03
    5.7157   1749.57   1.69039  7.3062E-03
    5.7094   1751.50   1.69040  7.2991E-03
    5.7031   1753.43   1.69047  7.2852E-03
    5.6969   1755.34   1.69039  7.2788E-03
    5.6906   1757.28   1.69051  7.2651E-03
    5.6844   1759.20   1.69044  7.2630E-03
    5.6781   1761.15   1.69054  7.2683E-03
    5.6719   1763.08   1.69050  7.2570E-03
    5.6657   1765.01   1.69052  7.2487E-03
    5.6595   1766.94   1.69059  7.2476E-03
    5.6534   1768.85   1.69052  7.2427E-03
    5.6472   1770.79   1.69063  7.2517E-03
    5.6411   1772.70   1.69055  7.2630E-03
    5.6349   1774.65   1.69065  7.2743E-03
    5.6288   1776.58   1.69061  7.2957E-03
    5.6227   1778.50   1.69060  7.3057E-03
    5.6166   1780.44   1.69059  7.2997E-03
    5.6105   1782.37   1.69063  7.2946E-03
    5.6045   1784.28   1.69053  7.2923E-03
    5.5984   1786.22   1.69061  7.2788E-03
    5.5924   1788.14   1.69056  7.2545E-03
    5.5864   1790.06   1.69052  7.2258E-03
    5.5803   1792.02   1.69062  7.2179E-03
    5.5743   1793.95   1.69057  7.2100E-03
    5.5683   1795.88   1.69063  7.1917E-03
    5.5624   1797.79   1.69054  7.1776E-03
    5.5564   1799.73   1.69065  7.1609E-03
    5.5505   1801.64   1.69057  7.1513E-03
    5.5445   1803.59   1.69067  7.1464E-03
    5.5386   1805.51   1.69062  7.1378E-03
    5.5327   1807.44   1.69064  7.1323E-03
    5.5268   1809.37   1.69064  7.1306E-03
    5.5209   1811.30   1.69064  7.1180E-03
    5.5150   1813.24   1.69069  7.1071E-03
    5.5092   1815.15   1.69060  7.1032E-03
    5.5033   1817.09   1.69069  7.0893E-03
    5.4975   1819.01   1.69064  7.0699E-03
    5.4917   1820.93   1.69066  7.0579E-03
    5.4859   1822.85   1.69066  7.0562E-03
    5.4801   1824.78   1.69066  7.0374E-03
    5.4743   1826.72   1.69066  7.0169E-03
    5.4685   1828.66   1.69066  7.0032E-03
    5.4627   1830.60   1.69072  6.9838E-03
    5.4570   1832.51   1.69064  6.9699E-03
    5.4512   1834.46   1.69074  6.9594E-03
    5.4455   1836.38   1.69069  6.9445E-03
    5.4398   1838.30   1.69071  6.9255E-03
    5.4341   1840.23   1.69072  6.9054E-03
    5.4284   1842.16   1.69073  6.8939E-03
    5.4227   1844.10   1.69079  6.8922E-03
    5.4171   1846.01   1.69071  6.8832E-03
    5.4114   1847.95   1.69081  6.8708E-03
    5.4058   1849.86   1.69073  6.8575E-03
    5.4001   1851.82   1.69083  6.8490E-03
    5.3945   1853.74   1.69079  6.8347E-03
    5.3889   1855.67   1.69081  6.8240E-03
    5.3833   1857.60   1.69081  6.8150E-03
    5.3777   1859.53   1.69088  6.8048E-03
    5.3722   1861.43   1.69080  6.7994E-03
    5.3666   1863.38   1.69085  6.7917E-03
    5.3610   1865.32   1.69091  6.7877E-03
    5.3555   1867.24   1.69087  6.7898E-03
    5.3500   1869.16   1.69088  6.7834E-03
    5.3445   1871.08   1.69088  6.7725E-03
    5.3390   1873.01   1.69089  6.7584E-03
    5.3335   1874.94   1.69091  6.7490E-03
    5.3280   1876.88   1.69091  6.7518E-03
    5.3225   1878.82   1.69097  6.7480E-03
    5.3171   1880.72   1.69088  6.7390E-03
    5.3116   1882.67   1.69098  6.7390E-03
    5.3062   1884.59   1.69089  6.7249E-03
    5.3007   1886.54   1.69099  6.7072E-03
    5.2953   1888.47   1.69096  6.7050E-03
    5.2899   1890.39   1.69096  6.7067E-03
    5.2845   1892.33   1.69102  6.6978E-03
    5.2792   1894.23   1.69094  6.6875E-03
    5.2738   1896.17   1.69099  6.6866E-03
    5.2684   1898.11   1.69104  6.6858E-03
    5.2631   1900.02   1.69095  6.6749E-03
    5.2577   1901.97   1.69105  6.6681E-03
    5.2524   1903.89   1.69101  6.6644E-03
    5.2471   1905.81   1.69102  6.6574E-03
    5.2418   1907.74   1.69103  6.6525E-03
    5.2365   1909.67   1.69103  6.6446E-03
    5.2312   1911.61   1.69103  6.6399E-03
    5.2259   1913.55   1.69109  6.6356E-03
    5.2207   1915.45   1.69100  6.6298E-03
    5.2154   1917.40   1.69110  6.6183E-03
    5.2102   1919.31   1.69106  6.6082E-03
    5.2050   1921.23   1.69102  6.6097E-03
    5.1997   1923.19   1.69112  6.6031E-03
    5.1945   1925.11   1.69107  6.5961E-03
    5.1893   1927.04   1.69107  6.5875E-03
    5.1841   1928.98   1.69113  6.5741E-03
    5.1790   1930.87   1.69105  6.5696E-03
    5.1738   1932.82   1.69110  6.5724E-03
    5.1686   1934.76   1.69114  6.5623E-03
    5.1635   1936.67   1.69105  6.5448E-03
    5.1583   1938.62   1.69116  6.5341E-03
    5.1532   1940.54   1.69112  6.5350E-03
    5.1481   1942.46   1.69113  6.5341E-03
    5.1430   1944.39   1.69113  6.5254E-03
    5.1379   1946.32   1.69114  6.5102E-03
    5.1328   1948.25   1.69114  6.5029E-03
    5.1277   1950.19   1.69120  6.5046E-03
    5.1227   1952.10   1.69111  6.4955E-03
    5.1176   1954.04   1.69122  6.4944E-03
    5.1126   1955.95   1.69112  6.4918E-03
    5.1075   1957.91   1.69122  6.4822E-03
    5.1025   1959.82   1.69117  6.4726E-03
    5.0975   1961.75   1.69118  6.4621E-03
    5.0925   1963.67   1.69119  6.4517E-03
    5.0875   1965.60   1.69120  6.4457E-03
    5.0825   1967.54   1.69120  6.4459E-03
    5.0775   1969.47   1.69120  6.4365E-03
    5.0725   1971.41   1.69126  6.4273E-03
    5.0676   1973.32   1.69117  6.4218E-03
    5.0626   1975.27   1.69128  6.4119E-03
    5.0577   1977.18   1.69124  6.4066E-03
    5.0528   1979.10   1.69120  6.4064E-03
    5.0478   1981.06   1.69130  6.4027E-03
    5.0429   1982.99   1.69125  6.4000E-03
    5.0380   1984.91   1.69126  6.3970E-03
    5.0331   1986.85   1.69132  6.3869E-03
    5.0283   1988.74   1.69123  6.3807E-03
    5.0234   1990.68   1.69128  6.3820E-03
    5.0185   1992.63   1.69133  6.3780E-03
    5.0137   1994.53   1.69124  6.3709E-03
    5.0088   1996.49   1.69134  6.3613E-03
    5.0040   1998.40   1.69130  6.3568E-03
    4.9992   2000.32   1.69126  6.3585E-03
    4.9943   2002.28   1.69135  6.3538E-03
    4.9895   2004.21   1.69136  6.3474E-03
    4.9848   2006.10   1.69127  6.3451E-03
    4.9800   2008.03   1.69133  6.3320E-03
    4.9752   2009.97   1.69133  6.3258E-03
    4.9704   2011.91   1.69138  6.3265E-03
    4.9657   2013.81   1.69129  6.3188E-03
    4.9609   2015.76   1.69140  6.3156E-03
    4.9562   2017.67   1.69130  6.3139E-03
    4.9514   2019.63   1.69140  6.3145E-03
    4.9467   2021.55   1.69135  6.3085E-03
    4.9420   2023.47   1.69136  6.3030E-03
    4.9373   2025.40   1.69136  6.3043E-03
    4.9326   2027.33   1.69136  6.2964E-03
    4.9279   2029.26   1.69137  6.2831E-03
    4.9232   2031.20   1.69137  6.2786E-03
    4.9185   2033.14   1.69143  6.2763E-03
    4.9139   2035.04   1.69133  6.2720E-03
    4.9092   2036.99   1.69144  6.2675E-03
    4.9046   2038.90   1.69134  6.2658E-03
    4.8999   2040.86   1.69144  6.2577E-03
    4.8953   2042.78   1.69139  6.2494E-03
    4.8907   2044.70   1.69140  6.2468E-03
    4.8861   2046.62   1.69140  6.2419E-03
    4.8815   2048.55   1.69140  6.2282E-03
    4.8769   2050.48   1.69141  6.2177E-03
    4.8723   2052.42   1.69142  6.2113E-03
    4.8677   2054.36   1.69148  6.2122E-03
    4.8632   2056.26   1.69138  6.2171E-03
    4.8586   2058.21   1.69148  6.2118E-03
    4.8541   2060.11   1.69138  6.1994E-03
    4.8495   2062.07   1.69149  6.1960E-03
    4.8450   2063.98   1.69144  6.1945E-03
    4.8405   2065.90   1.69145  6.1874E-03
    4.8360   2067.82   1.69139  6.1778E-03
    4.8314   2069.79   1.69150  6.1697E-03
    4.8269   2071.72   1.69144  6.1599E-03
    4.8224   2073.66   1.69151  6.1487E-03
    4.8180   2075.55   1.69142  6.1402E-03
    4.8135   2077.49   1.69148  6.1445E-03
    4.8090   2079.43   1.69153  6.1432E-03
    4.8046   2081.34   1.69143  6.1359E-03
    4.8001   2083.29   1.69154  6.1291E-03
    4.7957   2085.20   1.69144  6.1171E-03
    4.7912   2087.16   1.69155  6.1064E-03
    4.7868   2089.08   1.69151  6.1105E-03
    4.7824   2091.00   1.69152  6.1114E-03
    4.7780   2092.93   1.69152  6.1043E-03
    4.7736   2094.86   1.69153  6.0979E-03
    4.7692   2096.79   1.69153  6.0945E-03
    4.7648   2098.72   1.69153  6.0896E-03
    4.7604   2100.66   1.69160  6.0889E-03
    4.7561   2102.56   1.69149  6.0913E-03
    4.7517   2104.51   1.69161  6.0872E-03
    4.7474   2106.42   1.69150  6.0864E-03
    4.7430   2108.37   1.69161  6.0817E-03
    4.7387   2110.28   1.69156  6.0774E-03
    4.7344   2112.20   1.69157  6.0800E-03
    4.7301   2114.12   1.69151  6.0744E-03
    4.7257   2116.09   1.69162  6.0594E-03
    4.7214   2118.02   1.69157  6.0509E-03
    4.7171   2119.95   1.69164  6.0567E-03
    4.7129   2121.84   1.69153  6.0654E-03
    4.7086   2123.77   1.69159  6.0554E-03
    4.7043   2125.71   1.69158  6.0426E-03
    4.7000   2127.66   1.69165  6.0345E-03
    4.6958   2129.56   1.69154  6.0366E-03
    4.6915   2131.51   1.69166  6.0379E-03
    4.6873   2133.42   1.69155  6.0257E-03
    4.6830   2135.38   1.69166  6.0233E-03
    4.6788   2137.30   1.69161  6.0280E-03
    4.6746   2139.22   1.69161  6.0199E-03
    4.6704   2141.14   1.69162  6.0101E-03
    4.6662   2143.07   1.69163  6.0092E-03
    4.6620   2145.00   1.69163  6.0118E-03
    4.6578   2146.94   1.69163  6.0127E-03
    4.6536   2148.87   1.69162  6.0039E-03
    4.6494   2150.82   1.69168  5.9975E-03
    4.6453   2152.71   1.69158  5.9964E-03
    4.6411   2154.66   1.69169  5.9932E-03
    4.6370   2156.57   1.69158  5.9800E-03
    4.6328   2158.52   1.69169  5.9678E-03
    4.6287   2160.43   1.69165  5.9667E-03
    4.6246   2162.35   1.69160  5.9614E-03
    4.6204   2164.31   1.69171  5.9571E-03
    4.6163   2166.24   1.69166  5.9552E-03
    4.6122   2168.16   1.69167  5.9475E-03
