Repository: sesquideus/phd

File: erasmus/geofit/Optical_Constants/organics/amhc_oc.txt
Amorphous hydrogenated "Diamondlike" Carbon films from Handbook of 
optical constants of solids II, edited by E.D. Palik (1991) Academic 
Press.  Values set to -1.e+32 where data is not provided.
Table IIa, deposition conditions:
50W Plasma Power, Room Temp. substrate, No post-deposition anneal
Wavel.    real imag.
microns  index index
--------------------
0.350 1.779 0.084
0.360 1.777 0.076
0.370 1.776 0.068
0.380 1.769 0.060
0.390 1.758 0.053
0.400 1.765 0.048
0.410 1.760 0.044
0.420 1.758 0.041
0.470 1.724 0.022
0.480 1.717 0.019
0.490 1.723 0.017
0.500 1.718 0.015
0.510 1.715 0.013
0.520 1.710 0.011
0.530 1.703 0.010
0.540 1.710 0.008
0.550 1.704 0.006
0.560 1.701 0.005
0.570 1.691 -1.e-32
0.580 1.685 -1.e-32
0.590 1.693 -1.e-32
0.600 1.689 -1.e-32
0.610 1.687 -1.e-32
0.620 1.684 -1.e-32
0.630 1.678 -1.e-32
0.640 1.686 -1.e-32
0.650 1.683 -1.e-32
0.660 1.681 -1.e-32
0.670 1.676 -1.e-32
0.680 1.672 -1.e-32
0.690 1.680 -1.e-32
0.700 1.678 -1.e-32
0.710 1.678 -1.e-32
0.720 1.678 -1.e-32
0.730 1.677 -1.e-32
Tables IIb and III, deposition conditions:
150W Plasma Power, Room Temp. substrate, No post-deposition anneal
Wavel.    real imag.
microns  index index
--------------------
0.350 1.749 0.056
0.360 1.745 0.052
0.370 1.748 0.047
0.380 1.750 0.042
0.390 1.743 0.037
0.430 1.725 0.020
0.440 1.717 0.016
0.450 1.715 0.012
0.460 ~ .713 0.009
0.470 1.706 0.005
0.480 1.701 0.003
0.490 1.693 0.002
0.500 1.693 -1.e-32
0.550 1.689 -1.e-32
0.560 1.686 -1.e-32
0.570 1.684 -1.e-32
0.580 1.681 -1.e-32
0.590 1.684 -1.e-32
0.600 1.687 -1.e-32
0.610 1.685 -1.e-32
0.620 1.686 -1.e-32
0.630 1.683 -1.e-32
0.640 1.685 -1.e-32
0.650 1.687 -1.e-32
0.660 1.684 -1.e-32
0.670 1.682 -1.e-32
0.680 1.678 -1.e-32
0.690 1.680 -1.e-32
0.700 1.682 -1.e-32
0.710 1.680 -1.e-32
0.720 1.683 -1.e-32
0.730 1.685 -1.e-32
4.000 1.65 0.01
10.00 1.75 0.01
Table IIc, deposition conditions:
150W Plasma Power, unstated substrate Temp., 400C post-deposition anneal
Wavel.    real imag.
microns  index index
--------------------
0.350 1.838 0.129
0.360 1.826 0.127
0.370 1.829 0.126
0.380 1.845 0.124
0.390 1.825 0.113
0.420 1.797 0.082
0.430 1.807 0.074
0.440 1.789 0.064
0.450 1.788 0.055
0.460 1.798 0.046
0.470 1.782 0.040
0.480 1.774 0.034
0.490 1.783 0.027
0.520 1.758 0.019
0.530 1.764 0.014
0.540 1.780 0.008
0.550 1.765 0.009
0.560 1.758 0.009
0.570 1.770 0.006
0.580 1.756 0.008
0.590 1.759 0.007
0.600 1.775 0.005
0.610 1.760 0.007
0.620 1.755 0.008
0.630 1.768 0.007
0.640 1.752 0.009
0.650 1.754 0.010
0.660 1.769 0.010
0.670 1.752 0.011
0.680 1.745 0.011
0.690 1.757 0.012
0.700 1.743 0.012
0.710 1.749 0.012
0.720 1.771 0.012
0.730 1.767 0.012
Table IVa, deposition conditions:
Arc dc glow discharge, 250C substrate Temp., No post-deposition anneal
Wavel.    real imag.
microns  index index
--------------------
0.2611 1.74 0.246
0.2755 1.75 0.220
0.2918 1.76 0.195
0.3100 1.77 0.168
0.3307 1.77 0.144
0.3543 1.77 0.119
0.3815 1.76 0.089
0.4133 1.76 0.061
0.4509 1.75 0.041
0.4960 1.75 0.026
0.5511 1.74 0.0120
0.6200 1.74 0.0065
0.7086 1.74 0.0057
0.8267 1.74 0.0030
Table IVb, deposition conditions:
Arc dc glow discharge, 250C substrate Temp., 350C post-deposition anneal
Wavel.    real imag.
microns  index index
--------------------
0.2611 1.62 0.360
0.2755 1.66 0.320
0.2918 1.72 0.273
0.3100 1.76 0.234
0.3307 1.77 0.203
0.3543 1.77 0.168
0.3815 1.78 0.129
0.4133 1.77 0.096
0.4509 1.77 0.068
0.4960 1.77 0.047
0.5511 1.77 0.027
0.6200 1.76 0.0155
0.7036 1.76 0.0090
0.8267 1.76 0.0050
Table VIa, deposition conditions:
Ion assisted deposit, Specimen No. 1
Wavel.    real imag.
microns  index index
--------------------
0.170 1.957 0.705
0.175 1.938 0.713
0.180 1.930 0.722
0.185 1.924 0.730
0.190 1.929 0.744
0.195 1.928 0.748
0.20 1.918 0.750
0.21 1.932 0.767
0.22 1.948 0.777
0.23 1.969 0.790
0.24 1.986 0.801
0.25 2.004 0.825
0.26 2.032 0.835
0.28 2.100 0.851
0.30 2.171 0.866
0.32 2.217 0.875
0.34 2.292 0.865
0.36 2.312 0.881
0.40 2.408 0.853
0.45 2.518 0.805
0.50 2.610 0.754
0.55 2.672 0.717
0.60 2.715 0.692
0.65 2.773 0.641
0.70 2.815 0.579
0.80 2.875 0.505
0.90 2.926 0.462
1.0 2.951 0.442
1.2 2.982 0.390
1.5 3.037 0.309
2.0 3.123 0.217
2.5 3.125 0.160
Table VIb, deposition conditions:
Ion assisted deposit, Specimen No. 5
Wavel.    real imag.
microns  index index
--------------------
0.170 1.750 0.415
0.175 1.750 0.414
0.180 1.753 0.412
0.185 1.756 0.410
0.190 1.758 0.409
0.195 1.766 0.405
0.20 1.767 0.405
0.21 1.780 0.401
0.22 1.787 0.400
0.23 1.796 0.393
0.24 1.813 0.388
0.25 1.828 0.379
0.26 1.848 0.376
0.28 1.868 0.368
0.30 1.897 0.352
0.32 1.925 0.336
0.34 1.958 0.304
0.36 1.975 0.287
0.40 2.007 0.242
0.45 2.016 0.201
0.50 2.028 0.160
0.55 2.029 0.121
0.60 2.026 0.093
0.65 2.022 0.071
0.70 2.019 0.062
0.80 2.018 0.037
0.90 2.017 0.025
1.0 2.013 0.022
1.2 2.017 0.008
1.5 2.013 0.005
2.0 2.013 0.001
2.5 2.013 -1.e-32
Table VIc, deposition conditions:
Ion assisted deposit, Specimen No. 9
Wavel.    real imag.
microns  index index
--------------------
0.170 1.741 0.259
0.175 1.735 0.257
0.180 1.730 0.259
0.185 1.724 0.259
0.190 1.718 0.261
0.195 1.725 0.263
0.20 1.728 0.264
0.21 1.737 0.261
0.22 1.727 0.260
0.23 1.730 0.256
0.24 1.743 0.251
0.25 1.749 0.246
0.26 1.753 0.242
0.28 1.772 0.226
0.30 1.783 0.218
0.32 1.798 0.193
0.34 1.809 0.185
0.36 1.820 0.156
0.40 1.831 0.121
0.45 1.830 0.083
0.50 1.836 0.065
0.55 1.830 0.045
0.60 1.826 0.035
0.65 1.822 0.027
0.70 1.822 0.021
0.80 1.821 0.016
0.90 1.819 0.013
1.0 1.820 0.007
1.2 1.82 0.006
1.5 1.819 0.002
2.0 1.819 0.001
2.5 1.818 -1.e-32

File: erasmus/geofit/Optical_Constants/organics/be1_oc.txt
From Rouleau and Martin, Astrophys. J., 377, 526-540, 1991.
Sample:  BE1
  Wavelength     Wave        real     imaginary
  (microns)     Number      index       index   
  3.0046E+02  3.3282E+01  7.9760E+00  5.7150E+00
  2.8382E+02  3.5234E+01  7.2760E+00  5.4650E+00
  2.6817E+02  3.7290E+01  6.9490E+00  5.0570E+00
  2.5332E+02  3.9476E+01  6.6870E+00  4.7580E+00
  2.3934E+02  4.1782E+01  6.4970E+00  4.4650E+00
  2.2607E+02  4.4234E+01  6.3520E+00  4.2250E+00
  2.1357E+02  4.6823E+01  6.2240E+00  4.0130E+00
  2.0179E+02  4.9556E+01  6.1130E+00  3.8240E+00
  1.9062E+02  5.2460E+01  6.0140E+00  3.6540E+00
  1.8008E+02  5.5532E+01  5.9230E+00  3.5020E+00
  1.7012E+02  5.8782E+01  5.8370E+00  3.3660E+00
  1.6071E+02  6.2226E+01  5.7530E+00  3.2410E+00
  1.5183E+02  6.5863E+01  5.6690E+00  3.1250E+00
  1.4344E+02  6.9718E+01  5.5880E+00  3.0120E+00
  1.3550E+02  7.3798E+01  5.5110E+00  2.9020E+00
  1.2801E+02  7.8121E+01  5.4390E+00  2.7990E+00
  1.2098E+02  8.2661E+01  5.3720E+00  2.7010E+00
  1.1429E+02  8.7500E+01  5.3080E+00  2.6100E+00
  1.0792E+02  9.2661E+01  5.2450E+00  2.5260E+00
  1.0197E+02  9.8065E+01  5.1780E+00  2.4450E+00
  9.6348E+01  1.0379E+02  5.1150E+00  2.3520E+00
  9.0976E+01  1.0992E+02  5.0740E+00  2.2710E+00
  8.5992E+01  1.1629E+02  5.0240E+00  2.2040E+00
  8.1205E+01  1.2315E+02  4.9790E+00  2.1320E+00
  7.6733E+01  1.3032E+02  4.9420E+00  2.0760E+00
  7.2472E+01  1.3798E+02  4.8890E+00  2.0300E+00
  6.8470E+01  1.4605E+02  4.8440E+00  1.9690E+00
  6.4684E+01  1.5460E+02  4.7980E+00  1.9280E+00
  6.1114E+01  1.6363E+02  4.7460E+00  1.8770E+00
  5.7728E+01  1.7323E+02  4.7050E+00  1.8250E+00
  5.4529E+01  1.8339E+02  4.6720E+00  1.7860E+00
  5.1516E+01  1.9411E+02  4.6290E+00  1.7650E+00
  4.8685E+01  2.0540E+02  4.5660E+00  1.7410E+00
  4.5977E+01  2.1750E+02  4.4980E+00  1.6960E+00
  4.3448E+01  2.3016E+02  4.4470E+00  1.6390E+00
  4.1046E+01  2.4363E+02  4.4150E+00  1.5890E+00
  3.8774E+01  2.5790E+02  4.3840E+00  1.5600E+00
  3.6632E+01  2.7298E+02  4.3380E+00  1.5340E+00
  3.4598E+01  2.8903E+02  4.2950E+00  1.4920E+00
  3.2692E+01  3.0589E+02  4.2700E+00  1.4920E+00
  3.0884E+01  3.2379E+02  4.2060E+00  1.4450E+00
  2.9176E+01  3.4274E+02  4.1590E+00  1.4270E+00
  2.7562E+01  3.6282E+02  4.1180E+00  1.3830E+00
  2.6039E+01  3.8403E+02  4.0570E+00  1.3610E+00
  2.4598E+01  4.0653E+02  4.0160E+00  1.3280E+00
  2.3238E+01  4.3032E+02  3.9800E+00  1.2950E+00
  2.1955E+01  4.5548E+02  3.9350E+00  1.2910E+00
  2.0739E+01  4.8218E+02  3.8830E+00  1.2390E+00
  1.9592E+01  5.1040E+02  3.8650E+00  1.1930E+00
  1.8510E+01  5.4024E+02  3.8370E+00  1.1900E+00
  1.7487E+01  5.7185E+02  3.8050E+00  1.1480E+00
  1.6520E+01  6.0532E+02  3.7840E+00  1.1450E+00
  1.5605E+01  6.4081E+02  3.7470E+00  1.1170E+00
  1.4743E+01  6.7831E+02  3.7300E+00  1.0990E+00
  1.3928E+01  7.1798E+02  3.7020E+00  1.0950E+00
  1.3158E+01  7.6000E+02  3.6660E+00  1.0850E+00
  1.2430E+01  8.0452E+02  3.6350E+00  1.0690E+00
  1.1742E+01  8.5161E+02  3.6100E+00  1.0630E+00
  1.1091E+01  9.0161E+02  3.5670E+00  1.0580E+00
  1.0482E+01  9.5403E+02  3.5460E+00  1.0350E+00
  9.9042E+00  1.0097E+03  3.5200E+00  1.0480E+00
  9.3514E+00  1.0694E+03  3.4820E+00  1.0550E+00
  8.8382E+00  1.1315E+03  3.4250E+00  1.0690E+00
  8.3502E+00  1.1976E+03  3.3510E+00  1.0590E+00
  7.8880E+00  1.2677E+03  3.2910E+00  1.0280E+00
  7.4519E+00  1.3419E+03  3.2360E+00  9.8750E-01
  7.0375E+00  1.4210E+03  3.2030E+00  9.4750E-01
  6.6488E+00  1.5040E+03  3.1700E+00  9.0430E-01
  6.2817E+00  1.5919E+03  3.1470E+00  8.6450E-01
  5.9330E+00  1.6855E+03  3.1420E+00  8.2310E-01
  5.6058E+00  1.7839E+03  3.1480E+00  8.0360E-01
  5.2969E+00  1.8879E+03  3.1440E+00  8.0300E-01
  5.0040E+00  1.9984E+03  3.1280E+00  8.0390E-01
  4.7274E+00  2.1153E+03  3.1070E+00  8.0230E-01
  4.4653E+00  2.2395E+03  3.0850E+00  7.9720E-01
  4.2177E+00  2.3710E+03  3.0630E+00  7.9140E-01
  3.9846E+00  2.5097E+03  3.0420E+00  7.8520E-01
  3.7644E+00  2.6565E+03  3.0240E+00  7.7780E-01
  3.5571E+00  2.8113E+03  3.0170E+00  7.7500E-01
  3.3604E+00  2.9758E+03  2.9950E+00  7.9610E-01
  3.1746E+00  3.1500E+03  2.9590E+00  7.9730E-01
  2.9988E+00  3.3347E+03  2.9330E+00  7.9530E-01
  2.8330E+00  3.5298E+03  2.9060E+00  7.9760E-01
  2.6765E+00  3.7363E+03  2.8770E+00  7.9880E-01
  2.5285E+00  3.9548E+03  2.8470E+00  7.9950E-01
  2.3883E+00  4.1871E+03  2.8160E+00  8.0050E-01
  2.2566E+00  4.4315E+03  2.7830E+00  7.9860E-01
  2.1317E+00  4.6911E+03  2.7520E+00  7.9320E-01
  2.0140E+00  4.9653E+03  2.7230E+00  7.8800E-01
  1.9024E+00  5.2565E+03  2.6940E+00  7.8380E-01
  1.7974E+00  5.5637E+03  2.6660E+00  7.7700E-01
  1.6979E+00  5.8895E+03  2.6400E+00  7.7260E-01
  1.6041E+00  6.2339E+03  2.6130E+00  7.6580E-01
  1.5153E+00  6.5992E+03  2.5920E+00  7.5870E-01
  1.4315E+00  6.9855E+03  2.5710E+00  7.5980E-01
  1.3524E+00  7.3944E+03  2.5460E+00  7.5990E-01
  1.2777E+00  7.8266E+03  2.5220E+00  7.5870E-01
  1.2074E+00  8.2823E+03  2.4990E+00  7.6090E-01
  1.1408E+00  8.7661E+03  2.4730E+00  7.6440E-01
  1.0773E+00  9.2823E+03  2.4440E+00  7.6620E-01
  1.0181E+00  9.8226E+03  2.4160E+00  7.6570E-01
  9.6124E-01  1.0403E+04  2.3900E+00  7.6520E-01
  9.0842E-01  1.1008E+04  2.3640E+00  7.6560E-01
  8.5813E-01  1.1653E+04  2.3400E+00  7.6740E-01
  8.1046E-01  1.2339E+04  2.3160E+00  7.7310E-01
  7.6590E-01  1.3056E+04  2.2840E+00  7.8290E-01
  7.2345E-01  1.3823E+04  2.2510E+00  7.8060E-01
  6.8357E-01  1.4629E+04  2.2290E+00  7.8450E-01
  6.4550E-01  1.5492E+04  2.1950E+00  8.0030E-01
  6.0994E-01  1.6395E+04  2.1520E+00  8.0520E-01
  5.7621E-01  1.7355E+04  2.1120E+00  8.0370E-01
  5.4434E-01  1.8371E+04  2.0750E+00  8.0100E-01
  5.1431E-01  1.9444E+04  2.0370E+00  7.9850E-01
  4.8589E-01  2.0581E+04  1.9980E+00  7.9400E-01
  4.5892E-01  2.1790E+04  1.9600E+00  7.8800E-01
  4.3357E-01  2.3065E+04  1.9220E+00  7.8250E-01
  4.0965E-01  2.4411E+04  1.8810E+00  7.7470E-01
  3.8702E-01  2.5839E+04  1.8390E+00  7.6070E-01
  3.6557E-01  2.7355E+04  1.8020E+00  7.4230E-01
  3.4540E-01  2.8952E+04  1.7680E+00  7.2490E-01
  3.2623E-01  3.0653E+04  1.7320E+00  7.0800E-01
  3.0823E-01  3.2444E+04  1.6930E+00  6.8370E-01
  2.9115E-01  3.4347E+04  1.6640E+00  6.4780E-01
  2.7507E-01  3.6355E+04  1.6440E+00  6.2020E-01
  2.5985E-01  3.8484E+04  1.6240E+00  5.8540E-01
  2.4550E-01  4.0734E+04  1.6150E+00  5.4950E-01
  2.3195E-01  4.3113E+04  1.6290E+00  5.1560E-01
  2.1912E-01  4.5637E+04  1.6370E+00  5.1720E-01
  2.0698E-01  4.8315E+04  1.6270E+00  5.1300E-01
  1.9555E-01  5.1137E+04  1.6150E+00  5.0220E-01
  1.8474E-01  5.4129E+04  1.6220E+00  4.8380E-01
  1.7452E-01  5.7298E+04  1.6550E+00  4.7120E-01
  1.6487E-01  6.0653E+04  1.6650E+00  4.6980E-01
  1.5576E-01  6.4202E+04  1.6790E+00  4.8290E-01
  1.4715E-01  6.7960E+04  1.6890E+00  5.0370E-01
  1.3901E-01  7.1935E+04  1.7040E+00  5.3490E-01
  1.3133E-01  7.6145E+04  1.7110E+00  5.7920E-01
  1.2406E-01  8.0605E+04  1.7070E+00  6.3610E-01
  1.1720E-01  8.5323E+04  1.6860E+00  7.0110E-01
  1.1071E-01  9.0323E+04  1.6440E+00  7.6730E-01
  1.0464E-01  9.5565E+04  1.5830E+00  8.3040E-01
  9.8805E-02  1.0121E+05  1.4970E+00  8.7790E-01
  9.3373E-02  1.0710E+05  1.4040E+00  9.0820E-01
  8.8193E-02  1.1339E+05  1.3120E+00  9.1660E-01
  8.3333E-02  1.2000E+05  1.2170E+00  9.0950E-01
  7.8730E-02  1.2702E+05  1.1250E+00  8.9320E-01
  7.4341E-02  1.3452E+05  1.0330E+00  8.5810E-01
  7.0255E-02  1.4234E+05  9.5080E-01  8.0550E-01
  6.6346E-02  1.5073E+05  8.8710E-01  7.4080E-01
  6.2690E-02  1.5952E+05  8.4190E-01  6.7570E-01
  5.9217E-02  1.6887E+05  8.0540E-01  6.1800E-01
  5.5957E-02  1.7871E+05  7.6940E-01  5.6070E-01
  5.2856E-02  1.8919E+05  7.3810E-01  4.9480E-01
  4.9940E-02  2.0024E+05  7.2250E-01  4.2200E-01
  4.7166E-02  2.1202E+05  7.2500E-01  3.5470E-01
  4.4572E-02  2.2435E+05  7.3690E-01  3.0160E-01
  4.2105E-02  2.3750E+05  7.4670E-01  2.6090E-01
  3.9769E-02  2.5145E+05  7.5370E-01  2.2010E-01
  3.7576E-02  2.6613E+05  7.6650E-01  1.7830E-01
  3.5500E-02  2.8169E+05  7.8620E-01  1.4400E-01
  3.3532E-02  2.9823E+05  8.0420E-01  1.1730E-01
  3.1681E-02  3.1565E+05  8.2650E-01  9.6130E-02
  2.9930E-02  3.3411E+05  8.3980E-01  7.8170E-02
  2.8272E-02  3.5371E+05  8.5710E-01  6.3970E-02
  2.6713E-02  3.7435E+05  8.7240E-01  5.2380E-02
  2.5234E-02  3.9629E+05  8.8600E-01  4.3000E-02
  2.3837E-02  4.1952E+05  8.9830E-01  3.5350E-02
  2.2521E-02  4.4403E+05  9.0950E-01  2.9110E-02
  2.1277E-02  4.7000E+05  9.1940E-01  2.4020E-02
  2.0101E-02  4.9750E+05  9.2820E-01  1.9840E-02
  1.8989E-02  5.2661E+05  9.3610E-01  1.6370E-02
  1.7937E-02  5.5750E+05  9.4300E-01  1.3520E-02
  1.6947E-02  5.9008E+05  9.5020E-01  1.1250E-02
  1.6008E-02  6.2468E+05  9.5530E-01  9.4430E-03
  1.5124E-02  6.6121E+05  9.5980E-01  7.9640E-03
  1.4287E-02  6.9992E+05  9.6460E-01  6.7130E-03
  1.3497E-02  7.4089E+05  9.6840E-01  5.6150E-03
  1.2752E-02  7.8419E+05  9.7190E-01  4.6470E-03
  1.2051E-02  8.2984E+05  9.7500E-01  3.8370E-03
  1.1376E-02  8.7903E+05  9.7790E-01  3.1920E-03
  1.0755E-02  9.2984E+05  9.8040E-01  2.6910E-03
  1.0156E-02  9.8468E+05  9.8260E-01  2.2870E-03
  9.5975E-03  1.0419E+06  9.8460E-01  1.9410E-03
  9.0643E-03  1.1032E+06  9.8630E-01  1.6300E-03
  8.5635E-03  1.1677E+06  9.8790E-01  1.3530E-03
  8.0887E-03  1.2363E+06  9.8930E-01  1.1230E-03
  8.1472E-03  1.2274E+06  9.9050E-01  9.3170E-04
  7.2219E-03  1.3847E+06  9.9170E-01  7.7300E-04
  6.8207E-03  1.4661E+06  9.9270E-01  5.4080E-04
  6.4449E-03  1.5516E+06  9.9360E-01  5.3100E-04
  6.0874E-03  1.6427E+06  9.9450E-01  4.3810E-04
  5.7541E-03  1.7379E+06  9.9530E-01  3.6040E-04
  5.4338E-03  1.8403E+06  9.9600E-01  2.9640E-04
  5.1325E-03  1.9484E+06  9.9670E-01  2.4380E-04
  4.8494E-03  2.0621E+06  9.9750E-01  2.0030E-04
  4.5807E-03  2.1831E+06  9.9870E-01  1.6510E-04
  4.3281E-03  2.3105E+06  9.9920E-01  3.4450E-03
  4.0884E-03  2.4460E+06  9.9840E-01  2.8400E-03
  3.8617E-03  2.5895E+06  9.9760E-01  2.3380E-03
  3.6481E-03  2.7411E+06  9.9750E-01  1.9280E-03
  3.4473E-03  2.9008E+06  9.9760E-01  1.5870E-03
  3.2563E-03  3.0710E+06  9.9770E-01  1.2990E-03
  3.0762E-03  3.2508E+06  9.9790E-01  1.0560E-03
  2.9060E-03  3.4411E+06  9.9800E-01  8.6780E-04
  2.7452E-03  3.6427E+06  9.9820E-01  7.1560E-04
  2.5936E-03  3.8556E+06  9.9830E-01  5.8530E-04
  2.4501E-03  4.0815E+06  9.9850E-01  4.7870E-04
  2.3147E-03  4.3202E+06  9.9860E-01  3.9400E-04
  2.1869E-03  4.5726E+06  9.9880E-01  3.2090E-04
  2.0660E-03  4.8403E+06  9.9890E-01  2.6170E-04
  1.9515E-03  5.1242E+06  9.9900E-01  2.1310E-04
  1.8439E-03  5.4234E+06  9.9910E-01  1.7210E-04
  1.7418E-03  5.7411E+06  9.9920E-01  1.4200E-04
  1.6454E-03  6.0774E+06  9.9930E-01  1.1490E-04
  1.5545E-03  6.4331E+06  9.9940E-01  9.2550E-05
  1.4685E-03  6.8097E+06  9.9940E-01  7.4980E-05
  1.3873E-03  7.2081E+06  1.0000E+00  6.0480E-05
  1.3106E-03  7.6298E+06  1.0000E+00  4.8830E-05
  1.2388E-03  8.0726E+06  1.0000E+00  3.9500E-05
  1.1698E-03  8.5484E+06  1.0000E+00  3.1710E-05
  1.1052E-03  9.0484E+06  1.0000E+00  2.5600E-05
  1.0438E-03  9.5806E+06  1.0000E+00  2.0630E-05
  9.8648E-04  1.0137E+07  1.0000E+00  1.6490E-05
  9.3163E-04  1.0734E+07  1.0000E+00  1.3210E-05
  8.8006E-04  1.1363E+07  1.0000E+00  1.0620E-05
  8.3166E-04  1.2024E+07  1.0000E+00  8.5330E-06
  7.8580E-04  1.2726E+07  1.0000E+00  6.8390E-06
  7.4207E-04  1.3476E+07  1.0000E+00  5.4790E-06
  7.0096E-04  1.4266E+07  1.0000E+00  4.3840E-06
  6.6239E-04  1.5097E+07  1.0000E+00  3.5030E-06
  6.2563E-04  1.5984E+07  1.0000E+00  2.7990E-06
  5.9104E-04  1.6919E+07  1.0000E+00  2.2350E-06
  5.5831E-04  1.7911E+07  1.0000E+00  1.7900E-06
  5.2766E-04  1.8952E+07  1.0000E+00  1.4260E-06
  4.9839E-04  2.0065E+07  1.0000E+00  1.1350E-06
  4.7077E-04  2.1242E+07  1.0000E+00  9.0460E-07
  4.4476E-04  2.2484E+07  1.0000E+00  7.2170E-07
  4.2020E-04  2.3798E+07  1.0000E+00  5.7560E-07
  3.9693E-04  2.5194E+07  1.0000E+00  4.5870E-07
  3.7508E-04  2.6661E+07  1.0000E+00  3.6500E-07
  3.5429E-04  2.8226E+07  1.0000E+00  2.8990E-07

File: erasmus/geofit/Optical_Constants/organics/diamond_oc.txt
Diamond (Cubic Carbon) from Handbook of optical constants of solids, 
edited by E.D. Palik (1985) Academic Press.  Values set to -1.e+32 
where data is not provided
Wavel.    real imag.
microns  index index
--------------------
0.04133 0.493 0.490
0.04203 0.493 0.521
0.04275 0.494 0.552
0.04350 0.496 0.584
0.04428 0.501 0.616
0.04508 0.508 0.648
0.04592 0.516 0.679
0.04678 0.527 0.708
0.04769 0.538 0.736
0.04862 0.550 0.763
0.04959 0.562 0.787
0.05060 0.574 0.810
0.05166 0.586 0.829
0.05276 0.595 0.843
0.05391 0.597 0.850
0.05510 0.579 0.846
0.05635 0.518 0.888
0.05767 0.483 0.969
0.05904 0.487 1.052
0.06048 0.503 1.130
0.06199 0.527 1.203
0.06358 0.557 1.273
0.06525 0.589 1.341
0.06702 0.626 1.408
0.06888 0.665 1.476
0.07085 0.707 1.546
0.07293 0.753 1.619
0.07514 0.805 1.692
0.07749 0.861 1.767
0.07999 0.917 1.845
0.08266 0.972 1.929
0.08405 0.994 1.978
0.08551 1.018 2.034
0.08700 1.041 2.102
0.08856 1.070 2.178
0.09017 1.098 2.268
0.09184 1.129 2.379
0.09357 1.166 2.522
0.09537 1.223 2.722
0.09686 1.312 2.953
0.09839 1.532 3.265
0.09998 1.983 3.382
0.1016 2.383 3.354
0.1033 2.736 3.228
0.1055 3.090 2.986
0.1078 3.346 2.693
0.1102 3.507 2.380
0.1127 3.582 2.078
0.1153 3.600 1.813
0.1181 3.565 1.581
0.1210 3.514 1.403
0.1240 3.453 1.258
0.1272 3.398 1.147
0.1305 3.348 1.055
0.1340 3.308 0.978
0.1378 3.272 0.910
0.1417 3.247 0.855
0.1459 3.228 0.806
0.1503 3.232 0.765
0.1550 3.251 0.712
0.1590 3.276 0.659
0.1631 3.306 0.592
0.1653 3.321 0.553
0.1675 3.335 0.515
0.1698 3.376 0.473
0.1722 3.437 0.388
0.1734 3.464 0.307
0.1746 3.444 0.210
0.1771 3.322 9.35e-2
0.1797 3.220 5.24e-2
0.1823 3.146 3.44e-2
0.1851 3.085 2.20e-2
0.1879 3.031 1.47e-2
0.1907 2.985 1.10e-2
0.1937 2.944 9.87e-3
0.1968 2.910 9.74e-3
0.2000 2.879 9.30e-3
0.2033 2.852 8.62e-3
0.2066 2.826 7.99e-3
0.2138 2.780 5.02e-3
0.2214 2.740 1.48e-3
0.2234 -1.e+32 5.48e-4
0.2254 -1.e+32 3.41e-5
0.226504 2.7151 2.662e-5
0.2275 -1.e+32 1.48e-5
0.2296 -1.e+32 1.04e-5
0.231288 2.6950 7.10e-6
0.232125  2.6917 7.10e-6
0.2317  -1.e+32 6.45e-6
0.232938 2.6881 -1.e+32
0.2339  -1.e+32 2.98e-6
0.25730 2.6145 1.47e-6
0.27484 2.5786 1.29e-6
0.29807 2.5429 -1.e+32
0.313 -1.e+32 8.97e-7
0.3467 2.4954 -1.e+32 
0.3611 2.4854 -1.e+32
0.36548 -1.e+32 4.65e-7
0.4047 2.4626 3.86e-7
0.43584 -1.e+32 3.82e-7
0.46782 2.4408 -1.e+32 
0.48614 2.4354 -1.e+32 
0.50858 2.4306 -1.e+32 
0.54608 2.4235 -1.e+32 
0.589 2.4175 -1.e+32 
0.64385 2.4111 -1.e+32 
0.65629 2.4104 -1.e+32 
2.583 -1.e+32 6.17e-6
2.638 -1.e+32 1.57e-5
2.695 -1.e+32 3.22e-5
2.755 -1.e+32 3.62e-5
2.818 -1.e+32 3.14e-5
2.883 -1.e+32 2.87e-5
2.952 -1.e+32 2.94e-5
3.024 -1.e+32 3.25e-5
3.099 -1.e+32 3.58e-5
3.179 -1.e+32 3.67e-5
3.263 -1.e+32 3.11e-5
3.351 -1.e+32 2.80e-5
3.444 -1.e+32 2.47e-5
3.542 -1.e+32 2.11e-5
3.646 -1.e+32 1.89e-5
3.757 -1.e+32 2.99e-5
3.874 -1.e+32 1.1e-4
3.999 -1.e+32 1.30e-4
4.133 -1.e+32 1.32e-4
4.203 -1.e+32 1.07e-4
4.275 -1.e+32 7.82e-5
4.350 -1.e+32 1.45e-4
4.428 -1.e+32 2.75e-4
4.508 -1.e+32 3.52e-4
4.592 -1.e+32 4.39e-4
4.635 -1.e+32 4.79e-4
4.679 -1.e+32 4.06e-4
4.723 -1.e+32 3.38e-4
4.768 -1.e+32 2.96e-4
4.862 -1.e+32 3.87e-4
4.910 -1.e+32 4.69e-4
4.959 -1.e+32 5.21e-4
5.009 -1.e+32 4.82e-4
5.060 -1.e+32 4.87e-4
5.113 -1.e+32 4.68e-4
5.166 -1.e+32 3.82e-4
5.276 -1.e+32 2.90e-4
5.391 -1.e+32 2.36e-4
5.5 -1.e+32 1.4e-4
5.510 -1.e+32 1.93e-4
5.636 -1.e+32 1.21e-4
6.0 -1.e+32 5.7e-5
6.5 -1.e+32 3.1e-5

File: erasmus/geofit/Optical_Constants/organics/grph1_oc.txt
From:	IO::"memilham@CRDEC-VAX4.ARPA" 15-JUN-1988 12:40
To:	HAL::DALTON
Subj:	Optical Constants: Asbury 260 Graphite

Received: from CRDEC-VAX4.ARPA by ames-io.ARPA with INTERNET ;
          Wed, 15 Jun 88 12:38:38 PDT
Date:     Wed, 15 Jun 88 9:19:37 EDT
From:     "Merrill E. Milham" <memilham@CRDEC-VAX4.ARPA>
To:       dalton%hal@AMES-IO.ARPA
Subject:  Optical Constants: Asbury 260 Graphite
Message-ID:  <8806150919.aa10435@CRDEC-VAX4.CRDEC-VAX4.ARPA>
 
ASBURY MIRCO 260 GRAPHITE PELLET    M.R.QUERRY
        wn      wl       n       k       Dn      Dk      R
      (cm-1)   (um)
      180.00 55.5556  12.433   9.539   0.799   1.322 0.81785 NKM260
      190.00 52.6316  11.354   9.407   0.692   1.180 0.81273 NKM260
      200.00 50.0000  10.837   8.888   0.654   1.072 0.80331 NKM260
      210.00 47.6190  10.478   8.667   0.624   1.010 0.79856 NKM260
      220.00 45.4545  10.079   8.493   0.590   0.947 0.79431 NKM260
      230.00 43.4783   9.809   8.196   0.572   0.894 0.78799 NKM260
      240.00 41.6667   9.632   8.238   0.555   0.874 0.78824 NKM260
      250.00 40.0000   9.205   8.039   0.521   0.809 0.78306 NKM260
      260.00 38.4615   9.032   7.910   0.509   0.781 0.77989 NKM260
      270.00 37.0370   8.719   7.833   0.484   0.738 0.77743 NKM260
      280.00 35.7143   8.443   7.671   0.465   0.696 0.77312 NKM260
      290.00 34.4828   8.216   7.528   0.449   0.662 0.76923 NKM260
      300.00 33.3333   7.970   7.361   0.433   0.626 0.76456 NKM260
      310.00 32.2581   7.798   7.193   0.423   0.599 0.75982 NKM260
      320.00 31.2500   7.616   7.057   0.411   0.573 0.75576 NKM260
      330.00 30.3030   7.456   6.925   0.401   0.550 0.75174 NKM260
      340.00 29.4118   7.269   6.767   0.390   0.524 0.74674 NKM260
      350.00 28.5714   7.165   6.580   0.385   0.507 0.74082 NKM260
      360.00 27.7778   7.073   6.474   0.380   0.494 0.73727 NKM260
      370.00 27.0270   6.960   6.362   0.373   0.478 0.73336 NKM260
      380.00 26.3158   6.864   6.257   0.367   0.465 0.72964 NKM260
      390.00 25.6410   6.753   6.154   0.361   0.450 0.72581 NKM260
      400.00 25.0000   6.665   6.046   0.356   0.438 0.72178 NKM260
      410.00 24.3902   6.583   5.955   0.351   0.427 0.71828 NKM260
      420.00 23.8095   6.496   5.863   0.346   0.416 0.71463 NKM260
      430.00 23.2558   6.403   5.774   0.340   0.404 0.71102 NKM260
      440.00 22.7273   6.315   5.670   0.335   0.393 0.70672 NKM260
      450.00 22.2222   6.248   5.576   0.331   0.385 0.70275 NKM260
      460.00 21.7391   6.184   5.484   0.327   0.376 0.69881 NKM260
      470.00 21.2766   6.128   5.406   0.324   0.369 0.69538 NKM260
      480.00 20.8333   6.065   5.317   0.320   0.361 0.69134 NKM260
      490.00 20.4082   6.015   5.234   0.316   0.355 0.68761 NKM260
      500.00 20.0000   5.965   5.149   0.313   0.349 0.68363 NKM260
      510.00 19.6078   5.939   5.076   0.311   0.345 0.68029 NKM260
      520.00 19.2308   5.902   5.022   0.309   0.341 0.67769 NKM260
      530.00 18.8679   5.858   4.962   0.306   0.335 0.67472 NKM260
      540.00 18.5185   5.816   4.906   0.303   0.331 0.67187 NKM260
      550.00 18.1818   5.778   4.849   0.300   0.326 0.66897 NKM260
      560.00 17.8571   5.746   4.798   0.298   0.322 0.66637 NKM260
      570.00 17.5439   5.705   4.748   0.296   0.318 0.66370 NKM260
      580.00 17.2414   5.665   4.698   0.293   0.313 0.66099 NKM260
      590.00 16.9492   5.625   4.651   0.290   0.309 0.65837 NKM260
      600.00 16.6667   5.594   4.600   0.288   0.305 0.65565 NKM260
      610.00 16.3934   5.558   4.559   0.286   0.301 0.65331 NKM260
      620.00 16.1290   5.522   4.511   0.283   0.297 0.65057 NKM260
      630.00 15.8730   5.479   4.469   0.280   0.293 0.64808 NKM260
      640.00 15.6250   5.447   4.404   0.278   0.289 0.64439 NKM260
      650.00 15.3846   5.433   4.357   0.276   0.287 0.64186 NKM260
      660.00 15.1515   5.420   4.320   0.275   0.285 0.63976 NKM260
      670.00 14.9254   5.392   4.293   0.273   0.283 0.63806 NKM260
      680.00 14.7059   5.358   4.256   0.271   0.279 0.63576 NKM260
      690.00 14.4928   5.326   4.210   0.269   0.276 0.63296 NKM260
      700.00 14.2857   5.313   4.165   0.267   0.274 0.63036 NKM260
      710.00 14.0845   5.296   4.133   0.266   0.272 0.62843 NKM260
      720.00 13.8889   5.276   4.103   0.264   0.270 0.62655 NKM260
      730.00 13.6986   5.259   4.071   0.263   0.268 0.62457 NKM260
      740.00 13.5135   5.240   4.044   0.261   0.266 0.62284 NKM260
      750.00 13.3333   5.222   4.015   0.260   0.264 0.62097 NKM260
      760.00 13.1579   5.207   3.991   0.259   0.262 0.61942 NKM260
      770.00 12.9870   5.186   3.971   0.257   0.260 0.61803 NKM260
      780.00 12.8205   5.160   3.943   0.256   0.258 0.61611 NKM260
      790.00 12.6582   5.144   3.918   0.254   0.256 0.61442 NKM260
      800.00 12.5000   5.124   3.900   0.253   0.254 0.61311 NKM260
      810.00 12.3457   5.098   3.877   0.251   0.252 0.61139 NKM260
      820.00 12.1951   5.075   3.846   0.250   0.250 0.60926 NKM260
      830.00 12.0482   5.061   3.819   0.248   0.248 0.60750 NKM260
      840.00 11.9048   5.045   3.797   0.247   0.247 0.60596 NKM260
      850.00 11.7647   5.032   3.775   0.246   0.245 0.60446 NKM260
      860.00 11.6279   5.018   3.767   0.245   0.244 0.60374 NKM260
      870.00 11.4943   4.977   3.744   0.243   0.241 0.60177 NKM260
      880.00 11.3636   4.968   3.702   0.242   0.239 0.59912 NKM260
      890.00 11.2360   4.959   3.686   0.241   0.238 0.59798 NKM260
      900.00 11.1111   4.947   3.666   0.240   0.237 0.59656 NKM260
      910.00 10.9890   4.935   3.651   0.239   0.236 0.59543 NKM260
      920.00 10.8696   4.920   3.636   0.238   0.235 0.59429 NKM260
      930.00 10.7527   4.907   3.620   0.237   0.233 0.59307 NKM260
      940.00 10.6383   4.891   3.608   0.236   0.232 0.59208 NKM260
      950.00 10.5263   4.874   3.595   0.235   0.230 0.59096 NKM260
      960.00 10.4167   4.856   3.580   0.234   0.229 0.58968 NKM260
      970.00 10.3093   4.839   3.561   0.233   0.227 0.58822 NKM260
      980.00 10.2041   4.822   3.546   0.232   0.226 0.58700 NKM260
      990.00 10.1010   4.806   3.531   0.230   0.224 0.58574 NKM260
     1000.00 10.0000   4.791   3.513   0.229   0.223 0.58432 NKM260
     1010.00  9.9010   4.784   3.497   0.229   0.222 0.58316 NKM260
     1020.00  9.8039   4.765   3.488   0.228   0.221 0.58221 NKM260
     1030.00  9.7087   4.753   3.471   0.227   0.220 0.58091 NKM260
     1040.00  9.6154   4.741   3.464   0.226   0.219 0.58024 NKM260
     1050.00  9.5238   4.721   3.450   0.225   0.217 0.57895 NKM260
     1060.00  9.4340   4.706   3.434   0.224   0.216 0.57765 NKM260
     1070.00  9.3458   4.691   3.421   0.223   0.214 0.57649 NKM260
     1080.00  9.2593   4.681   3.409   0.222   0.214 0.57553 NKM260
     1090.00  9.1743   4.665   3.402   0.221   0.212 0.57474 NKM260
     1100.00  9.0909   4.643   3.388   0.220   0.211 0.57336 NKM260
     1110.00  9.0090   4.631   3.368   0.219   0.209 0.57181 NKM260
     1120.00  8.9286   4.621   3.354   0.218   0.208 0.57066 NKM260
     1130.00  8.8496   4.614   3.344   0.218   0.208 0.56987 NKM260
     1140.00  8.7719   4.600   3.339   0.217   0.207 0.56924 NKM260
     1150.00  8.6957   4.582   3.323   0.216   0.205 0.56779 NKM260
     1160.00  8.6207   4.572   3.310   0.215   0.204 0.56672 NKM260
     1170.00  8.5470   4.562   3.304   0.215   0.204 0.56604 NKM260
     1180.00  8.4746   4.549   3.296   0.214   0.203 0.56524 NKM260
     1190.00  8.4034   4.534   3.285   0.213   0.201 0.56421 NKM260
     1200.00  8.3333   4.519   3.272   0.212   0.200 0.56300 NKM260
     1210.00  8.2645   4.507   3.262   0.211   0.199 0.56207 NKM260
     1220.00  8.1967   4.494   3.252   0.211   0.198 0.56112 NKM260
     1230.00  8.1301   4.481   3.243   0.210   0.197 0.56018 NKM260
     1240.00  8.0645   4.466   3.230   0.209   0.196 0.55898 NKM260
     1250.00  8.0000   4.456   3.217   0.208   0.195 0.55779 NKM260
     1260.00  7.9365   4.441   3.207   0.207   0.194 0.55676 NKM260
     1270.00  7.8740   4.433   3.188   0.207   0.193 0.55529 NKM260
     1280.00  7.8125   4.430   3.185   0.206   0.193 0.55494 NKM260
     1290.00  7.7519   4.417   3.175   0.206   0.192 0.55398 NKM260
     1300.00  7.6923   4.409   3.165   0.205   0.191 0.55309 NKM260
     1310.00  7.6336   4.398   3.158   0.204   0.190 0.55237 NKM260
     1320.00  7.5758   4.388   3.149   0.204   0.190 0.55147 NKM260
     1330.00  7.5188   4.378   3.142   0.203   0.189 0.55076 NKM260
     1340.00  7.4627   4.372   3.131   0.203   0.188 0.54980 NKM260
     1350.00  7.4074   4.366   3.130   0.202   0.188 0.54957 NKM260
     1360.00  7.3529   4.352   3.123   0.202   0.187 0.54873 NKM260
     1370.00  7.2993   4.342   3.118   0.201   0.186 0.54816 NKM260
     1380.00  7.2464   4.332   3.109   0.201   0.185 0.54732 NKM260
     1390.00  7.1942   4.323   3.106   0.200   0.184 0.54684 NKM260
     1400.00  7.1429   4.309   3.100   0.199   0.184 0.54609 NKM260
     1410.00  7.0922   4.301   3.094   0.199   0.183 0.54547 NKM260
     1420.00  7.0423   4.288   3.088   0.198   0.182 0.54472 NKM260
     1430.00  6.9930   4.277   3.080   0.198   0.181 0.54387 NKM260
     1440.00  6.9444   4.268   3.074   0.197   0.180 0.54323 NKM260
     1450.00  6.8966   4.258   3.068   0.197   0.180 0.54256 NKM260
     1460.00  6.8493   4.247   3.062   0.196   0.179 0.54188 NKM260
     1470.00  6.8027   4.237   3.055   0.196   0.178 0.54112 NKM260
     1480.00  6.7568   4.228   3.051   0.195   0.177 0.54060 NKM260
     1490.00  6.7114   4.216   3.047   0.195   0.177 0.54005 NKM260
     1500.00  6.6667   4.205   3.040   0.194   0.176 0.53923 NKM260
     1510.00  6.6225   4.197   3.034   0.194   0.175 0.53860 NKM260
     1520.00  6.5789   4.187   3.030   0.193   0.174 0.53802 NKM260
     1530.00  6.5359   4.177   3.027   0.193   0.174 0.53761 NKM260
     1540.00  6.4935   4.163   3.020   0.192   0.173 0.53669 NKM260
     1550.00  6.4516   4.159   3.014   0.192   0.172 0.53612 NKM260
     1560.00  6.4103   4.148   3.013   0.191   0.172 0.53584 NKM260
     1570.00  6.3694   4.141   3.017   0.191   0.171 0.53599 NKM260
     1580.00  6.3291   4.120   3.026   0.191   0.170 0.53623 NKM260
     1590.00  6.2893   4.083   3.015   0.190   0.167 0.53458 NKM260
     1600.00  6.2500   4.067   2.982   0.188   0.166 0.53157 NKM260
     1610.00  6.2112   4.074   2.966   0.188   0.166 0.53046 NKM260
     1620.00  6.1728   4.073   2.965   0.187   0.166 0.53032 NKM260
     1630.00  6.1350   4.065   2.957   0.187   0.166 0.52952 NKM260
     1640.00  6.0976   4.059   2.957   0.187   0.165 0.52933 NKM260
     1650.00  6.0606   4.046   2.952   0.186   0.164 0.52863 NKM260
     1660.00  6.0241   4.040   2.946   0.186   0.164 0.52802 NKM260
     1670.00  5.9880   4.030   2.942   0.185   0.163 0.52744 NKM260
     1680.00  5.9524   4.026   2.937   0.185   0.163 0.52697 NKM260
     1690.00  5.9172   4.013   2.938   0.185   0.162 0.52675 NKM260
     1700.00  5.8824   4.002   2.929   0.184   0.161 0.52578 NKM260
     1710.00  5.8480   3.994   2.924   0.184   0.160 0.52518 NKM260
     1720.00  5.8140   3.986   2.922   0.183   0.160 0.52478 NKM260
     1730.00  5.7803   3.976   2.918   0.183   0.159 0.52428 NKM260
     1740.00  5.7471   3.967   2.915   0.183   0.159 0.52384 NKM260
     1750.00  5.7143   3.954   2.912   0.182   0.158 0.52324 NKM260
     1760.00  5.6818   3.945   2.903   0.182   0.157 0.52233 NKM260
     1770.00  5.6497   3.938   2.900   0.181   0.156 0.52191 NKM260
     1780.00  5.6180   3.929   2.895   0.181   0.156 0.52126 NKM260
     1790.00  5.5866   3.921   2.893   0.181   0.155 0.52094 NKM260
     1800.00  5.5556   3.910   2.891   0.180   0.154 0.52048 NKM260
     1810.00  5.5249   3.901   2.886   0.180   0.154 0.51982 NKM260
     1820.00  5.4945   3.891   2.884   0.179   0.153 0.51943 NKM260
     1830.00  5.4645   3.880   2.879   0.179   0.152 0.51879 NKM260
     1840.00  5.4348   3.870   2.875   0.178   0.152 0.51819 NKM260
     1850.00  5.4054   3.861   2.871   0.178   0.151 0.51762 NKM260
     1860.00  5.3763   3.852   2.868   0.178   0.150 0.51717 NKM260
     1870.00  5.3476   3.841   2.867   0.177   0.150 0.51683 NKM260
     1880.00  5.3191   3.829   2.861   0.177   0.149 0.51604 NKM260
     1890.00  5.2910   3.820   2.857   0.176   0.148 0.51552 NKM260
     1900.00  5.2632   3.809   2.853   0.176   0.147 0.51496 NKM260
     1910.00  5.2356   3.800   2.849   0.176   0.147 0.51435 NKM260
     1920.00  5.2083   3.789   2.846   0.175   0.146 0.51385 NKM260
     1930.00  5.1813   3.778   2.843   0.175   0.145 0.51333 NKM260
     1940.00  5.1546   3.766   2.838   0.174   0.144 0.51267 NKM260
     1950.00  5.1282   3.756   2.833   0.174   0.144 0.51195 NKM260
     1960.00  5.1020   3.746   2.830   0.173   0.143 0.51145 NKM260
     1970.00  5.0761   3.733   2.828   0.173   0.142 0.51100 NKM260
     1980.00  5.0505   3.720   2.823   0.172   0.141 0.51026 NKM260
     1990.00  5.0251   3.700   2.820   0.172   0.140 0.50962 NKM260
     2000.00  5.0000   3.681   2.798   0.170   0.139 0.50714 NKM260
     2010.00  4.9751   3.687   2.783   0.170   0.139 0.50588 NKM260
     2020.00  4.9505   3.683   2.781   0.170   0.139 0.50558 NKM260
     2030.00  4.9261   3.676   2.777   0.170   0.138 0.50511 NKM260
     2040.00  4.9020   3.665   2.770   0.169   0.137 0.50424 NKM260
     2050.00  4.8780   3.659   2.764   0.169   0.137 0.50352 NKM260
     2060.00  4.8544   3.650   2.758   0.168   0.136 0.50279 NKM260
     2070.00  4.8309   3.647   2.754   0.168   0.136 0.50232 NKM260
     2080.00  4.8077   3.637   2.755   0.168   0.135 0.50222 NKM260
     2090.00  4.7847   3.626   2.748   0.167   0.135 0.50127 NKM260
     2100.00  4.7619   3.617   2.742   0.167   0.134 0.50054 NKM260
     2110.00  4.7393   3.610   2.733   0.166   0.134 0.49953 NKM260
     2120.00  4.7170   3.606   2.730   0.166   0.133 0.49907 NKM260
     2130.00  4.6948   3.596   2.729   0.166   0.133 0.49879 NKM260
     2140.00  4.6729   3.582   2.719   0.165   0.132 0.49756 NKM260
     2150.00  4.6512   3.581   2.712   0.165   0.132 0.49686 NKM260
     2160.00  4.6296   3.571   2.712   0.164   0.131 0.49659 NKM260
     2170.00  4.6083   3.564   2.703   0.164   0.130 0.49555 NKM260
     2180.00  4.5872   3.557   2.699   0.164   0.130 0.49506 NKM260
     2190.00  4.5662   3.550   2.692   0.163   0.129 0.49416 NKM260
     2200.00  4.5455   3.544   2.686   0.163   0.129 0.49351 NKM260
     2210.00  4.5249   3.536   2.683   0.163   0.129 0.49300 NKM260
     2220.00  4.5045   3.528   2.676   0.162   0.128 0.49214 NKM260
     2230.00  4.4843   3.525   2.672   0.162   0.128 0.49164 NKM260
     2240.00  4.4643   3.517   2.669   0.162   0.127 0.49119 NKM260
     2250.00  4.4444   3.511   2.663   0.161   0.127 0.49051 NKM260
     2260.00  4.4248   3.504   2.659   0.161   0.126 0.48996 NKM260
     2270.00  4.4053   3.496   2.654   0.160   0.126 0.48925 NKM260
     2280.00  4.3860   3.491   2.647   0.160   0.126 0.48848 NKM260
     2290.00  4.3668   3.489   2.642   0.160   0.125 0.48793 NKM260
     2300.00  4.3478   3.486   2.639   0.160   0.125 0.48754 NKM260
     2310.00  4.3290   3.484   2.639   0.160   0.125 0.48749 NKM260
     2320.00  4.3103   3.477   2.643   0.160   0.125 0.48777 NKM260
     2330.00  4.2918   3.467   2.650   0.160   0.124 0.48817 NKM260
     2340.00  4.2735   3.447   2.649   0.159   0.123 0.48771 NKM260
     2350.00  4.2553   3.439   2.640   0.159   0.122 0.48656 NKM260
     2360.00  4.2373   3.429   2.645   0.158   0.121 0.48690 NKM260
     2370.00  4.2194   3.403   2.636   0.158   0.120 0.48545 NKM260
     2380.00  4.2017   3.391   2.614   0.156   0.119 0.48287 NKM260
     2390.00  4.1841   3.393   2.600   0.156   0.119 0.48143 NKM260
     2400.00  4.1667   3.392   2.595   0.156   0.119 0.48088 NKM260
     2410.00  4.1494   3.389   2.590   0.155   0.119 0.48034 NKM260
     2420.00  4.1322   3.382   2.587   0.155   0.118 0.47988 NKM260
     2430.00  4.1152   3.378   2.580   0.155   0.118 0.47901 NKM260
     2440.00  4.0984   3.374   2.576   0.155   0.118 0.47850 NKM260
     2450.00  4.0816   3.370   2.573   0.154   0.118 0.47818 NKM260
     2460.00  4.0650   3.359   2.571   0.154   0.117 0.47769 NKM260
     2470.00  4.0486   3.355   2.563   0.154   0.117 0.47679 NKM260
     2480.00  4.0323   3.350   2.561   0.153   0.116 0.47639 NKM260
     2490.00  4.0161   3.341   2.557   0.153   0.116 0.47583 NKM260
     2500.00  4.0000   3.337   2.551   0.153   0.115 0.47504 NKM260
     2510.00  3.9841   3.332   2.549   0.153   0.115 0.47473 NKM260
     2520.00  3.9683   3.327   2.544   0.152   0.115 0.47407 NKM260
     2530.00  3.9526   3.319   2.542   0.152   0.114 0.47367 NKM260
     2540.00  3.9370   3.312   2.536   0.152   0.114 0.47288 NKM260
     2550.00  3.9216   3.307   2.533   0.151   0.113 0.47244 NKM260
     2560.00  3.9063   3.299   2.527   0.151   0.113 0.47161 NKM260
     2570.00  3.8911   3.294   2.520   0.151   0.113 0.47082 NKM260
     2580.00  3.8760   3.290   2.515   0.150   0.112 0.47018 NKM260
     2590.00  3.8610   3.287   2.513   0.150   0.112 0.46991 NKM260
     2600.00  3.8462   3.281   2.511   0.150   0.112 0.46946 NKM260
     2610.00  3.8314   3.273   2.506   0.150   0.111 0.46884 NKM260
     2620.00  3.8168   3.268   2.502   0.149   0.111 0.46824 NKM260
     2630.00  3.8023   3.263   2.498   0.149   0.111 0.46767 NKM260
     2640.00  3.7879   3.258   2.494   0.149   0.110 0.46716 NKM260
     2650.00  3.7736   3.250   2.492   0.149   0.110 0.46678 NKM260
     2660.00  3.7594   3.242   2.486   0.148   0.109 0.46596 NKM260
     2670.00  3.7453   3.240   2.480   0.148   0.109 0.46520 NKM260
     2680.00  3.7313   3.236   2.478   0.148   0.109 0.46483 NKM260
     2690.00  3.7175   3.227   2.474   0.147   0.108 0.46420 NKM260
     2700.00  3.7037   3.223   2.468   0.147   0.108 0.46352 NKM260
     2710.00  3.6900   3.220   2.465   0.147   0.108 0.46305 NKM260
     2720.00  3.6765   3.215   2.462   0.147   0.108 0.46260 NKM260
     2730.00  3.6630   3.210   2.460   0.146   0.107 0.46229 NKM260
     2740.00  3.6496   3.203   2.455   0.146   0.107 0.46157 NKM260
     2750.00  3.6364   3.200   2.451   0.146   0.107 0.46106 NKM260
     2760.00  3.6232   3.192   2.450   0.146   0.106 0.46072 NKM260
     2770.00  3.6101   3.187   2.444   0.145   0.106 0.45994 NKM260
     2780.00  3.5971   3.184   2.441   0.145   0.106 0.45952 NKM260
     2790.00  3.5842   3.178   2.438   0.145   0.105 0.45912 NKM260
     2800.00  3.5714   3.172   2.435   0.145   0.105 0.45854 NKM260
     2810.00  3.5587   3.166   2.432   0.144   0.104 0.45818 NKM260
     2820.00  3.5461   3.161   2.427   0.144   0.104 0.45739 NKM260
     2830.00  3.5336   3.157   2.424   0.144   0.104 0.45695 NKM260
     2840.00  3.5211   3.148   2.422   0.144   0.103 0.45653 NKM260
     2850.00  3.5088   3.142   2.415   0.143   0.103 0.45558 NKM260
     2860.00  3.4965   3.139   2.410   0.143   0.103 0.45499 NKM260
     2870.00  3.4843   3.135   2.406   0.143   0.103 0.45446 NKM260
     2880.00  3.4722   3.130   2.404   0.143   0.102 0.45409 NKM260
     2890.00  3.4602   3.125   2.400   0.142   0.102 0.45351 NKM260
     2900.00  3.4483   3.121   2.396   0.142   0.102 0.45297 NKM260
     2910.00  3.4364   3.117   2.393   0.142   0.101 0.45254 NKM260
     2920.00  3.4247   3.111   2.390   0.142   0.101 0.45208 NKM260
     2930.00  3.4130   3.104   2.386   0.141   0.101 0.45136 NKM260
     2940.00  3.4014   3.104   2.380   0.141   0.101 0.45067 NKM260
     2950.00  3.3898   3.100   2.381   0.141   0.100 0.45072 NKM260
     2960.00  3.3784   3.092   2.377   0.141   0.100 0.45008 NKM260
     2970.00  3.3670   3.087   2.374   0.140   0.099 0.44956 NKM260
     2980.00  3.3557   3.083   2.370   0.140   0.099 0.44906 NKM260
     2990.00  3.3445   3.078   2.366   0.140   0.099 0.44844 NKM260
     3000.00  3.3333   3.075   2.361   0.140   0.099 0.44783 NKM260
     3010.00  3.3223   3.070   2.361   0.140   0.098 0.44771 NKM260
     3020.00  3.3113   3.065   2.357   0.139   0.098 0.44710 NKM260
     3030.00  3.3003   3.061   2.356   0.139   0.098 0.44689 NKM260
     3040.00  3.2895   3.053   2.353   0.139   0.097 0.44627 NKM260
     3050.00  3.2787   3.048   2.347   0.139   0.097 0.44553 NKM260
     3060.00  3.2680   3.046   2.345   0.138   0.097 0.44519 NKM260
     3070.00  3.2573   3.041   2.341   0.138   0.097 0.44463 NKM260
     3080.00  3.2468   3.039   2.339   0.138   0.097 0.44438 NKM260
     3090.00  3.2362   3.030   2.340   0.138   0.096 0.44429 NKM260
     3100.00  3.2258   3.023   2.334   0.138   0.096 0.44333 NKM260
     3110.00  3.2154   3.019   2.327   0.137   0.095 0.44243 NKM260
     3120.00  3.2051   3.018   2.325   0.137   0.095 0.44215 NKM260
     3130.00  3.1949   3.011   2.324   0.137   0.095 0.44194 NKM260
     3140.00  3.1847   3.006   2.320   0.137   0.094 0.44125 NKM260
     3150.00  3.1746   3.003   2.318   0.137   0.094 0.44097 NKM260
     3160.00  3.1646   2.996   2.313   0.136   0.094 0.44026 NKM260
     3170.00  3.1546   2.993   2.310   0.136   0.094 0.43979 NKM260
     3180.00  3.1447   2.989   2.308   0.136   0.093 0.43938 NKM260
     3190.00  3.1348   2.983   2.307   0.136   0.093 0.43922 NKM260
     3200.00  3.1250   2.976   2.301   0.135   0.093 0.43828 NKM260
     3210.00  3.1153   2.973   2.298   0.135   0.092 0.43785 NKM260
     3220.00  3.1056   2.968   2.296   0.135   0.092 0.43749 NKM260
     3230.00  3.0960   2.962   2.291   0.135   0.092 0.43677 NKM260
     3240.00  3.0864   2.959   2.287   0.134   0.092 0.43618 NKM260
     3250.00  3.0769   2.953   2.285   0.134   0.091 0.43577 NKM260
     3260.00  3.0675   2.949   2.280   0.134   0.091 0.43509 NKM260
     3270.00  3.0581   2.945   2.277   0.134   0.091 0.43459 NKM260
     3280.00  3.0488   2.942   2.273   0.134   0.091 0.43398 NKM260
     3290.00  3.0395   2.939   2.273   0.133   0.090 0.43391 NKM260
     3300.00  3.0303   2.930   2.269   0.133   0.090 0.43327 NKM260
     3310.00  3.0211   2.929   2.265   0.133   0.090 0.43269 NKM260
     3320.00  3.0120   2.922   2.263   0.133   0.089 0.43229 NKM260
     3330.00  3.0030   2.917   2.255   0.132   0.089 0.43125 NKM260
     3340.00  2.9940   2.916   2.253   0.132   0.089 0.43098 NKM260
     3350.00  2.9851   2.910   2.254   0.132   0.089 0.43087 NKM260
     3360.00  2.9762   2.904   2.248   0.132   0.088 0.43002 NKM260
     3370.00  2.9674   2.902   2.245   0.132   0.088 0.42955 NKM260
     3380.00  2.9586   2.895   2.242   0.131   0.088 0.42907 NKM260
     3390.00  2.9499   2.890   2.237   0.131   0.087 0.42833 NKM260
     3400.00  2.9412   2.885   2.231   0.131   0.087 0.42736 NKM260
     3410.00  2.9326   2.886   2.228   0.131   0.087 0.42711 NKM260
     3420.00  2.9240   2.881   2.226   0.130   0.087 0.42671 NKM260
     3430.00  2.9155   2.877   2.226   0.130   0.087 0.42654 NKM260
     3440.00  2.9070   2.869   2.222   0.130   0.086 0.42595 NKM260
     3450.00  2.8986   2.865   2.216   0.130   0.086 0.42505 NKM260
     3460.00  2.8902   2.860   2.211   0.129   0.086 0.42432 NKM260
     3470.00  2.8818   2.859   2.205   0.129   0.086 0.42348 NKM260
     3480.00  2.8736   2.857   2.205   0.129   0.086 0.42339 NKM260
     3490.00  2.8653   2.853   2.201   0.129   0.085 0.42274 NKM260
     3500.00  2.8571   2.850   2.200   0.129   0.085 0.42253 NKM260
     3510.00  2.8490   2.844   2.196   0.129   0.085 0.42187 NKM260
     3520.00  2.8409   2.841   2.193   0.128   0.085 0.42144 NKM260
     3530.00  2.8329   2.837   2.190   0.128   0.084 0.42105 NKM260
     3540.00  2.8249   2.830   2.186   0.128   0.084 0.42031 NKM260
     3550.00  2.8169   2.827   2.178   0.128   0.084 0.41924 NKM260
     3560.00  2.8090   2.827   2.176   0.127   0.084 0.41886 NKM260
     3570.00  2.8011   2.823   2.176   0.127   0.084 0.41889 NKM260
     3580.00  2.7933   2.818   2.171   0.127   0.083 0.41801 NKM260
     3590.00  2.7855   2.817   2.168   0.127   0.083 0.41761 NKM260
     3600.00  2.7778   2.812   2.166   0.127   0.083 0.41722 NKM260
     3610.00  2.7701   2.807   2.163   0.127   0.083 0.41674 NKM260
     3620.00  2.7624   2.803   2.158   0.126   0.083 0.41597 NKM260
     3630.00  2.7548   2.800   2.154   0.126   0.082 0.41539 NKM260
     3640.00  2.7473   2.797   2.150   0.126   0.082 0.41476 NKM260
     3650.00  2.7397   2.796   2.149   0.126   0.082 0.41467 NKM260
     3660.00  2.7322   2.791   2.145   0.126   0.082 0.41391 NKM260
     3670.00  2.7248   2.791   2.141   0.125   0.082 0.41344 NKM260
     3680.00  2.7174   2.784   2.142   0.125   0.081 0.41342 NKM260
     3690.00  2.7100   2.779   2.134   0.125   0.081 0.41226 NKM260
     3700.00  2.7027   2.778   2.131   0.125   0.081 0.41178 NKM260
     3710.00  2.6954   2.775   2.129   0.125   0.081 0.41143 NKM260
     3720.00  2.6882   2.771   2.126   0.124   0.081 0.41101 NKM260
     3730.00  2.6810   2.766   2.122   0.124   0.081 0.41023 NKM260
     3740.00  2.6738   2.766   2.118   0.124   0.081 0.40974 NKM260
     3750.00  2.6667   2.760   2.117   0.124   0.080 0.40942 NKM260
     3760.00  2.6596   2.758   2.111   0.124   0.080 0.40861 NKM260
     3770.00  2.6525   2.757   2.109   0.123   0.080 0.40834 NKM260
     3780.00  2.6455   2.753   2.107   0.123   0.080 0.40791 NKM260
     3790.00  2.6385   2.749   2.103   0.123   0.080 0.40726 NKM260
     3800.00  2.6316   2.746   2.100   0.123   0.079 0.40689 NKM260
     3810.00  2.6247   2.741   2.096   0.123   0.079 0.40611 NKM260
     3820.00  2.6178   2.741   2.093   0.122   0.079 0.40571 NKM260
     3830.00  2.6110   2.738   2.088   0.122   0.079 0.40496 NKM260
     3840.00  2.6042   2.738   2.086   0.122   0.079 0.40473 NKM260
     3850.00  2.5974   2.732   2.086   0.122   0.079 0.40454 NKM260
     3860.00  2.5907   2.730   2.081   0.122   0.079 0.40384 NKM260
     3870.00  2.5840   2.727   2.078   0.122   0.078 0.40339 NKM260
     3880.00  2.5773   2.725   2.074   0.121   0.078 0.40274 NKM260
     3890.00  2.5707   2.722   2.073   0.121   0.078 0.40250 NKM260
     3900.00  2.5641   2.719   2.069   0.121   0.078 0.40185 NKM260
     3910.00  2.5575   2.718   2.067   0.121   0.078 0.40157 NKM260
     3920.00  2.5510   2.714   2.066   0.121   0.078 0.40132 NKM260
     3930.00  2.5445   2.709   2.061   0.121   0.077 0.40056 NKM260
     3940.00  2.5381   2.709   2.057   0.120   0.077 0.40004 NKM260
     3950.00  2.5316   2.707   2.054   0.120   0.077 0.39959 NKM260
     3960.00  2.5253   2.705   2.053   0.120   0.077 0.39931 NKM260
     3970.00  2.5189   2.699   2.051   0.120   0.077 0.39886 NKM260
     3980.00  2.5126   2.699   2.045   0.120   0.077 0.39812 NKM260
     3990.00  2.5063   2.696   2.047   0.120   0.077 0.39827 NKM260
     4000.00  2.5000   2.691   2.043   0.120   0.076 0.39754 NKM260
     4016.06  2.4900   2.688   2.037   0.119   0.076 0.39665 NKM260
     4032.26  2.4800   2.685   2.032   0.119   0.076 0.39585 NKM260
     4048.58  2.4700   2.681   2.028   0.119   0.076 0.39523 NKM260
     4065.04  2.4600   2.677   2.023   0.118   0.076 0.39452 NKM260
     4081.63  2.4500   2.674   2.019   0.118   0.076 0.39382 NKM260
     4098.36  2.4400   2.670   2.015   0.118   0.075 0.39319 NKM260
     4115.23  2.4300   2.666   2.012   0.118   0.075 0.39255 NKM260
     4132.23  2.4200   2.662   2.007   0.118   0.075 0.39177 NKM260
     4149.38  2.4100   2.658   2.003   0.117   0.075 0.39112 NKM260
     4166.67  2.4000   2.654   1.999   0.117   0.075 0.39052 NKM260
     4184.10  2.3900   2.650   1.996   0.117   0.074 0.38995 NKM260
     4201.68  2.3800   2.645   1.992   0.117   0.074 0.38921 NKM260
     4219.41  2.3700   2.641   1.987   0.116   0.074 0.38843 NKM260
     4237.29  2.3600   2.637   1.983   0.116   0.074 0.38769 NKM260
     4255.32  2.3500   2.633   1.979   0.116   0.074 0.38703 NKM260
     4273.50  2.3400   2.629   1.975   0.116   0.073 0.38633 NKM260
     4291.85  2.3300   2.625   1.971   0.115   0.073 0.38564 NKM260
     4310.34  2.3200   2.621   1.966   0.115   0.073 0.38489 NKM260
     4329.00  2.3100   2.617   1.962   0.115   0.073 0.38421 NKM260
     4347.83  2.3000   2.613   1.958   0.115   0.072 0.38349 NKM260
     4366.81  2.2900   2.609   1.954   0.114   0.072 0.38279 NKM260
     4385.96  2.2800   2.605   1.950   0.114   0.072 0.38213 NKM260
     4405.29  2.2700   2.601   1.946   0.114   0.072 0.38137 NKM260
     4424.78  2.2600   2.598   1.942   0.114   0.072 0.38070 NKM260
     4444.44  2.2500   2.594   1.939   0.114   0.071 0.38015 NKM260
     4464.29  2.2400   2.589   1.935   0.113   0.071 0.37947 NKM260
     4484.30  2.2300   2.585   1.931   0.113   0.071 0.37888 NKM260
     4504.50  2.2200   2.581   1.928   0.113   0.071 0.37821 NKM260
     4524.89  2.2100   2.576   1.924   0.113   0.071 0.37750 NKM260
     4545.45  2.2000   2.572   1.920   0.112   0.070 0.37678 NKM260
     4566.21  2.1900   2.568   1.916   0.112   0.070 0.37610 NKM260
     4587.16  2.1800   2.564   1.912   0.112   0.070 0.37546 NKM260
     4608.29  2.1700   2.560   1.909   0.112   0.070 0.37488 NKM260
     4629.63  2.1600   2.556   1.906   0.112   0.069 0.37428 NKM260
     4651.16  2.1500   2.551   1.902   0.111   0.069 0.37357 NKM260
     4672.90  2.1400   2.547   1.898   0.111   0.069 0.37293 NKM260
     4694.84  2.1300   2.542   1.895   0.111   0.069 0.37237 NKM260
     4716.98  2.1200   2.537   1.892   0.111   0.068 0.37174 NKM260
     4739.34  2.1100   2.533   1.888   0.110   0.068 0.37107 NKM260
     4761.90  2.1000   2.528   1.886   0.110   0.068 0.37049 NKM260
     4784.69  2.0900   2.523   1.882   0.110   0.068 0.36983 NKM260
     4807.69  2.0800   2.518   1.879   0.110   0.067 0.36919 NKM260
     4830.92  2.0700   2.513   1.875   0.110   0.067 0.36851 NKM260
     4854.37  2.0600   2.508   1.872   0.109   0.067 0.36782 NKM260
     4878.05  2.0500   2.502   1.868   0.109   0.067 0.36720 NKM260
     4901.96  2.0400   2.497   1.865   0.109   0.066 0.36646 NKM260
     4926.11  2.0300   2.492   1.861   0.109   0.066 0.36571 NKM260
     4950.50  2.0200   2.486   1.857   0.108   0.066 0.36496 NKM260
     4975.12  2.0100   2.482   1.852   0.108   0.065 0.36416 NKM260
     5000.00  2.0000   2.477   1.851   0.108   0.065 0.36381 NKM260
     5025.13  1.9900   2.470   1.847   0.108   0.065 0.36308 NKM260
     5050.51  1.9800   2.464   1.843   0.107   0.064 0.36219 NKM260
     5076.14  1.9700   2.459   1.839   0.107   0.064 0.36145 NKM260
     5102.04  1.9600   2.453   1.835   0.107   0.064 0.36070 NKM260
     5128.21  1.9500   2.447   1.831   0.107   0.064 0.35999 NKM260
     5154.64  1.9400   2.441   1.827   0.106   0.063 0.35917 NKM260
     5181.35  1.9300   2.435   1.823   0.106   0.063 0.35828 NKM260
     5208.33  1.9200   2.430   1.818   0.106   0.063 0.35745 NKM260
     5235.60  1.9100   2.424   1.814   0.106   0.062 0.35662 NKM260
     5263.16  1.9000   2.419   1.810   0.105   0.062 0.35582 NKM260
     5291.01  1.8900   2.413   1.806   0.105   0.062 0.35502 NKM260
     5319.15  1.8800   2.407   1.801   0.105   0.061 0.35410 NKM260
     5347.59  1.8700   2.402   1.796   0.104   0.061 0.35320 NKM260
     5376.34  1.8600   2.398   1.793   0.104   0.061 0.35258 NKM260
     5405.41  1.8500   2.392   1.791   0.104   0.061 0.35204 NKM260
     5434.78  1.8400   2.385   1.787   0.104   0.060 0.35127 NKM260
     5464.48  1.8300   2.377   1.783   0.104   0.060 0.35040 NKM260
     5494.51  1.8200   2.371   1.777   0.103   0.060 0.34935 NKM260
     5524.86  1.8100   2.366   1.773   0.103   0.059 0.34851 NKM260
     5555.56  1.8000   2.360   1.770   0.103   0.059 0.34781 NKM260
     5586.59  1.7900   2.352   1.766   0.102   0.059 0.34700 NKM260
     5617.98  1.7800   2.345   1.761   0.102   0.058 0.34605 NKM260
     5649.72  1.7700   2.338   1.756   0.102   0.058 0.34510 NKM260
     5681.82  1.7600   2.331   1.751   0.102   0.057 0.34401 NKM260
     5714.29  1.7500   2.325   1.746   0.101   0.057 0.34300 NKM260
     5747.13  1.7400   2.318   1.741   0.101   0.057 0.34197 NKM260
     5780.35  1.7300   2.311   1.735   0.101   0.056 0.34082 NKM260
     5813.95  1.7200   2.305   1.729   0.100   0.056 0.33975 NKM260
     5847.95  1.7100   2.299   1.724   0.100   0.056 0.33871 NKM260
     5882.35  1.7000   2.293   1.719   0.100   0.055 0.33765 NKM260
     5917.16  1.6900   2.286   1.714   0.099   0.055 0.33670 NKM260
     5952.38  1.6800   2.279   1.708   0.099   0.055 0.33558 NKM260
     5988.02  1.6700   2.273   1.703   0.099   0.054 0.33447 NKM260
     6024.10  1.6600   2.266   1.697   0.098   0.054 0.33331 NKM260
     6060.61  1.6500   2.260   1.691   0.098   0.054 0.33215 NKM260
     6097.56  1.6400   2.253   1.685   0.098   0.054 0.33098 NKM260
     6134.97  1.6300   2.248   1.679   0.097   0.053 0.32985 NKM260
     6172.84  1.6200   2.241   1.674   0.097   0.053 0.32882 NKM260
     6211.18  1.6100   2.235   1.669   0.097   0.053 0.32772 NKM260
     6250.00  1.6000   2.228   1.663   0.096   0.052 0.32656 NKM260
     6289.31  1.5900   2.221   1.657   0.096   0.052 0.32525 NKM260
     6329.11  1.5800   2.216   1.650   0.096   0.052 0.32404 NKM260
     6369.43  1.5700   2.209   1.646   0.095   0.051 0.32307 NKM260
     6410.26  1.5600   2.203   1.640   0.095   0.051 0.32186 NKM260
     6451.61  1.5500   2.195   1.634   0.095   0.051 0.32068 NKM260
     6493.51  1.5400   2.189   1.627   0.094   0.050 0.31924 NKM260
     6535.95  1.5300   2.183   1.621   0.094   0.050 0.31805 NKM260
     6578.95  1.5200   2.177   1.616   0.094   0.050 0.31694 NKM260
     6622.52  1.5100   2.170   1.610   0.093   0.050 0.31575 NKM260
     6666.67  1.5000   2.162   1.604   0.093   0.049 0.31441 NKM260
     6711.41  1.4900   2.155   1.596   0.092   0.049 0.31296 NKM260
     6756.76  1.4800   2.149   1.590   0.092   0.049 0.31159 NKM260
     6802.72  1.4700   2.143   1.583   0.092   0.048 0.31025 NKM260
     6849.32  1.4600   2.137   1.576   0.091   0.048 0.30890 NKM260
     6896.55  1.4500   2.131   1.570   0.091   0.048 0.30758 NKM260
     6944.44  1.4400   2.124   1.564   0.091   0.047 0.30625 NKM260
     6993.01  1.4300   2.117   1.557   0.090   0.047 0.30484 NKM260
     7042.25  1.4200   2.112   1.550   0.090   0.047 0.30346 NKM260
     7092.20  1.4100   2.105   1.544   0.089   0.047 0.30214 NKM260
     7142.86  1.4000   2.099   1.537   0.089   0.046 0.30076 NKM260
     7194.24  1.3900   2.093   1.531   0.089   0.046 0.29945 NKM260
     7246.38  1.3800   2.086   1.524   0.088   0.046 0.29800 NKM260
     7299.27  1.3700   2.079   1.517   0.088   0.045 0.29655 NKM260
     7352.94  1.3600   2.073   1.510   0.088   0.045 0.29514 NKM260
     7407.41  1.3500   2.067   1.503   0.087   0.045 0.29367 NKM260
     7462.69  1.3400   2.060   1.497   0.087   0.045 0.29227 NKM260
     7518.80  1.3300   2.053   1.490   0.086   0.044 0.29087 NKM260
     7575.76  1.3200   2.046   1.483   0.086   0.044 0.28925 NKM260
     7633.59  1.3100   2.040   1.475   0.086   0.044 0.28765 NKM260
     7692.31  1.3000   2.033   1.467   0.085   0.044 0.28605 NKM260
     7751.94  1.2900   2.026   1.460   0.085   0.043 0.28438 NKM260
     7812.50  1.2800   2.021   1.452   0.084   0.043 0.28280 NKM260
     7874.02  1.2700   2.015   1.445   0.084   0.043 0.28131 NKM260
     7936.51  1.2600   2.008   1.437   0.084   0.042 0.27968 NKM260
     8000.00  1.2500   2.001   1.430   0.083   0.042 0.27804 NKM260
     8064.52  1.2400   1.995   1.422   0.083   0.042 0.27640 NKM260
     8130.08  1.2300   1.989   1.415   0.082   0.042 0.27477 NKM260
     8196.72  1.2200   1.982   1.406   0.082   0.041 0.27302 NKM260
     8264.46  1.2100   1.977   1.398   0.081   0.041 0.27120 NKM260
     8333.33  1.2000   1.970   1.392   0.081   0.041 0.26989 NKM260
     8403.36  1.1900   1.962   1.383   0.081   0.041 0.26801 NKM260
     8474.58  1.1800   1.957   1.375   0.080   0.040 0.26621 NKM260
     8547.01  1.1700   1.950   1.367   0.080   0.040 0.26441 NKM260
     8620.69  1.1600   1.944   1.358   0.079   0.040 0.26259 NKM260
     8695.65  1.1500   1.938   1.350   0.079   0.040 0.26079 NKM260
     8771.93  1.1400   1.932   1.342   0.078   0.040 0.25903 NKM260
     8849.56  1.1300   1.925   1.333   0.078   0.039 0.25709 NKM260
     8928.57  1.1200   1.920   1.323   0.077   0.039 0.25500 NKM260
     9009.01  1.1100   1.915   1.314   0.077   0.039 0.25311 NKM260
     9090.91  1.1000   1.910   1.306   0.076   0.039 0.25127 NKM260
     9174.31  1.0900   1.905   1.298   0.076   0.039 0.24952 NKM260
     9259.26  1.0800   1.899   1.290   0.075   0.038 0.24780 NKM260
     9345.79  1.0700   1.893   1.281   0.075   0.038 0.24587 NKM260
     9433.96  1.0600   1.888   1.272   0.074   0.038 0.24394 NKM260
     9523.81  1.0500   1.882   1.263   0.074   0.038 0.24206 NKM260
     9615.38  1.0400   1.877   1.255   0.073   0.038 0.24020 NKM260
     9708.74  1.0300   1.872   1.246   0.073   0.038 0.23825 NKM260
     9803.92  1.0200   1.867   1.238   0.073   0.037 0.23640 NKM260
     9900.99  1.0100   1.862   1.229   0.072   0.037 0.23454 NKM260
    10000.00  1.0000   1.857   1.221   0.072   0.037 0.23266 NKM260
    10101.01  0.9900   1.851   1.212   0.071   0.037 0.23077 NKM260
    10204.08  0.9800   1.846   1.204   0.071   0.037 0.22890 NKM260
    10309.28  0.9700   1.841   1.195   0.070   0.037 0.22698 NKM260
    10416.67  0.9600   1.836   1.186   0.070   0.036 0.22500 NKM260
    10526.32  0.9500   1.831   1.177   0.069   0.036 0.22301 NKM260
    10638.30  0.9400   1.826   1.168   0.069   0.036 0.22105 NKM260
    10752.69  0.9300   1.821   1.159   0.068   0.036 0.21905 NKM260
    10869.57  0.9200   1.817   1.150   0.068   0.036 0.21706 NKM260
    10989.01  0.9100   1.813   1.140   0.067   0.036 0.21505 NKM260
    11111.11  0.9000   1.809   1.131   0.067   0.036 0.21314 NKM260
    11235.96  0.8900   1.806   1.124   0.066   0.036 0.21148 NKM260
    11363.64  0.8800   1.801   1.116   0.066   0.035 0.20970 NKM260
    11494.25  0.8700   1.796   1.107   0.065   0.035 0.20771 NKM260
    11627.91  0.8600   1.793   1.098   0.065   0.035 0.20587 NKM260
    11764.71  0.8500   1.789   1.091   0.064   0.035 0.20417 NKM260
    11904.76  0.8400   1.785   1.083   0.064   0.035 0.20257 NKM260
    12048.19  0.8300   1.781   1.076   0.063   0.035 0.20090 NKM260
    12195.12  0.8200   1.776   1.068   0.063   0.035 0.19918 NKM260
    12345.68  0.8100   1.773   1.060   0.063   0.035 0.19732 NKM260
    12500.00  0.8000   1.768   1.055   0.062   0.034 0.19625 NKM260
    12658.23  0.7900   1.761   1.048   0.062   0.034 0.19444 NKM260
    12820.51  0.7800   1.755   1.040   0.061   0.034 0.19251 NKM260
    12987.01  0.7700   1.750   1.032   0.061   0.034 0.19061 NKM260
    13157.89  0.7600   1.744   1.023   0.060   0.034 0.18865 NKM260
    13333.33  0.7500   1.739   1.014   0.060   0.033 0.18661 NKM260
    13513.51  0.7400   1.734   1.006   0.059   0.033 0.18474 NKM260
    13698.63  0.7300   1.729   0.997   0.059   0.033 0.18282 NKM260
    13888.89  0.7200   1.724   0.989   0.058   0.033 0.18085 NKM260
    14084.51  0.7100   1.719   0.980   0.058   0.033 0.17890 NKM260
    14285.71  0.7000   1.714   0.972   0.057   0.033 0.17695 NKM260
    14492.75  0.6900   1.709   0.963   0.057   0.032 0.17503 NKM260
    14705.88  0.6800   1.704   0.954   0.056   0.032 0.17301 NKM260
    14925.37  0.6700   1.699   0.945   0.056   0.032 0.17084 NKM260
    15151.52  0.6600   1.696   0.935   0.055   0.032 0.16885 NKM260
    15384.62  0.6500   1.693   0.927   0.055   0.032 0.16708 NKM260
    15625.00  0.6400   1.689   0.920   0.054   0.032 0.16553 NKM260
    15873.02  0.6300   1.685   0.912   0.054   0.032 0.16368 NKM260
    16129.03  0.6200   1.681   0.904   0.054   0.031 0.16193 NKM260
    16393.44  0.6100   1.677   0.897   0.053   0.031 0.16027 NKM260
    16666.67  0.6000   1.673   0.889   0.053   0.031 0.15861 NKM260
    16949.15  0.5900   1.669   0.882   0.052   0.031 0.15696 NKM260
    17241.38  0.5800   1.664   0.875   0.052   0.031 0.15538 NKM260
    17543.86  0.5700   1.659   0.867   0.051   0.031 0.15355 NKM260
    17857.14  0.5600   1.656   0.860   0.051   0.031 0.15186 NKM260
    18181.82  0.5500   1.652   0.853   0.050   0.030 0.15035 NKM260
    18518.52  0.5400   1.647   0.846   0.050   0.030 0.14882 NKM260
    18867.92  0.5300   1.643   0.840   0.050   0.030 0.14735 NKM260
    19230.77  0.5200   1.638   0.834   0.049   0.030 0.14590 NKM260
    19607.84  0.5100   1.634   0.828   0.049   0.030 0.14442 NKM260
    20000.00  0.5000   1.629   0.822   0.049   0.030 0.14302 NKM260
    20408.16  0.4900   1.622   0.817   0.048   0.029 0.14158 NKM260
    20833.33  0.4800   1.616   0.810   0.048   0.029 0.13977 NKM260
    21276.60  0.4700   1.611   0.802   0.047   0.029 0.13792 NKM260
    21739.13  0.4600   1.606   0.795   0.047   0.029 0.13630 NKM260
    22222.22  0.4500   1.602   0.788   0.047   0.028 0.13475 NKM260
    22727.27  0.4400   1.599   0.781   0.046   0.028 0.13332 NKM260
    23255.81  0.4300   1.596   0.776   0.046   0.028 0.13209 NKM260
    23809.52  0.4200   1.593   0.772   0.046   0.028 0.13111 NKM260
    24390.24  0.4100   1.590   0.769   0.046   0.028 0.13047 NKM260
    25000.00  0.4000   1.585   0.768   0.045   0.028 0.12984 NKM260
    25641.03  0.3900   1.579   0.766   0.045   0.028 0.12900 NKM260
    26315.79  0.3800   1.574   0.762   0.045   0.027 0.12805 NKM260
    27027.03  0.3700   1.570   0.759   0.045   0.027 0.12722 NKM260
    27777.78  0.3600   1.569   0.758   0.045   0.027 0.12690 NKM260
    28571.43  0.3500   1.569   0.760   0.045   0.027 0.12736 NKM260
    29411.76  0.3400   1.570   0.771   0.046   0.027 0.12936 NKM260
    30303.03  0.3300   1.562   0.785   0.047   0.027 0.13159 NKM260
    31250.00  0.3200   1.554   0.796   0.047   0.026 0.13309 NKM260
    32258.06  0.3100   1.547   0.813   0.048   0.026 0.13621 NKM260
    33333.33  0.3000   1.535   0.840   0.050   0.025 0.14085 NKM260
    34482.76  0.2900   1.516   0.873   0.052   0.023 0.14686 NKM260
    35714.29  0.2800   1.485   0.916   0.055   0.021 0.15509 NKM260
    37037.04  0.2700   1.431   0.969   0.057   0.016 0.16623 NKM260
    38461.54  0.2600   1.336   1.019   0.062   0.020 0.17953 NKM260
    40000.00  0.2500   1.198   1.026   0.065   0.028 0.18797 NKM260
    41666.67  0.2400   1.067   0.969   0.062   0.033 0.18334 NKM260
    43478.26  0.2300   0.973   0.880   0.058   0.035 0.16866 NKM260
    45454.55  0.2200   0.905   0.784   0.053   0.035 0.14931 NKM260
    47619.05  0.2100   0.860   0.689   0.048   0.034 0.12808 NKM260
