Repository: sesquideus/phd

File: erasmus/geofit/Optical_Constants/organics/khare_kerogen_oc.txt
Kerogen optical constants after
   Khare, B.N., Thompson, W.R., Sagan, C., Arakawa, E.T., Meisse, 
	C. and Gilmour, I., Optical constants of kerogen from 0.15 
	to 40 micrometers: comparison with meteoritic organics, Proc.
	of the First International Conference on Laboratory Research
	for Planetary Atmospheres, NASA CP-3077, 340-356, 1990.
Wave.    real    imag.
(micron) index   index
0.15000	1.6300	0.14000	
0.15500	1.6300	0.13500	
0.16000	1.6300	0.13600	
0.16500	1.6300	0.13800	
0.17000	1.6300	0.13900	
0.17250	1.6300	0.13900	
0.17500	1.6300	0.14000	
0.18000	1.6300	0.14400	
0.18500	1.6300	0.14800	
0.19000	1.6300	0.15600	
0.19500	1.6300	0.16700	
0.20000	1.6300	0.19200	
0.20500	1.6300	0.20100	
0.21000	1.6300	0.19600	
0.22000	1.6300	0.18000	
0.23000	1.6300	0.17200	
0.24000	1.6300	0.16900	
0.25000	1.6300	0.16300	
0.28000	1.6300	0.14600	
0.30000	1.6300	0.12900	
0.32000	1.6300	0.10600	
0.35000	1.6300	0.077200	
0.38000	1.6300	0.056800	
0.40000	1.6300	0.043100	
0.45000	1.6300	0.028400	
0.50000	1.6300	0.021500	
0.55000	1.6300	0.017700	
0.60000	1.6300	0.012300	
0.65000	1.6300	0.012300	
0.70000	1.6300	0.012300	
0.75000	1.6300	0.013100	
0.80000	1.6300	0.015300	
0.85000	1.6300	0.014600	
0.90000	1.6300	0.013300	
1.0000	1.6300	0.013800	
1.1000	1.6300	0.013000	
1.2000	1.6300	0.011000	
1.3000	1.6300	0.013400	
1.4000	1.6300	0.017500	
1.5000	1.6300	0.019400	
1.6000	1.6300	0.019800	
1.7000	1.6300	0.020300	
1.8000	1.6300	0.020700	
1.9000	1.6300	0.021100	
2.0000	1.6300	0.022700	
2.1000	1.6300	0.024600	
2.2000	1.6297	0.026200	
2.3000	1.6295	0.029200	
2.4000	1.6292	0.030200	
2.5000	1.6290	0.034000	
2.6320	1.6287	0.037100	
2.7030	1.6285	0.038600	
2.7400	1.6284	0.043900	
2.7780	1.6283	0.049300	
2.8170	1.6282	0.055100	
2.8570	1.6281	0.058300	
2.8990	1.6282	0.060200	
2.9410	1.6312	0.062100	
2.9850	1.6344	0.064100	
3.0300	1.6377	0.066200	
3.1250	1.6446	0.064200	
3.2260	1.6519	0.062300	
3.2890	1.6565	0.059900	
3.3110	1.6580	0.056700	
3.3220	1.6588	0.055400	
3.3330	1.6596	0.058800	
3.3560	1.6613	0.074500	
3.3780	1.6629	0.085800	
3.4010	1.6646	0.10200	
3.4250	1.6663	0.077500	
3.4480	1.6680	0.064500	
3.4720	1.6697	0.067600	
3.4960	1.6698	0.080700	
3.5210	1.6693	0.051300	
3.5460	1.6687	0.048200	
3.5710	1.6682	0.045200	
3.6230	1.6670	0.044900	
3.6500	1.6664	0.044400	
3.7040	1.6652	0.042000	
3.8460	1.6620	0.040500	
4.0000	1.6586	0.039700	
4.1670	1.6549	0.039000	
4.3480	1.6508	0.038900	
4.5450	1.6464	0.039200	
4.7620	1.6416	0.040100	
5.0000	1.6363	0.043600	
5.1280	1.6334	0.045500	
5.2630	1.6304	0.045100	
5.5560	1.6239	0.051600	
5.7140	1.6218	0.056400	
5.7470	1.6221	0.059300	
5.8820	1.6234	0.069100	
5.9520	1.6241	0.075600	
6.0610	1.6251	0.086100	
6.2110	1.6265	0.085700	
6.2500	1.6268	0.083400	
6.3290	1.6276	0.078700	
6.4100	1.6283	0.074000	
6.4520	1.6287	0.071600	
6.5360	1.6295	0.066700	
6.6230	1.6303	0.067600	
6.6670	1.6307	0.071100	
6.7110	1.6311	0.074600	
6.7570	1.6315	0.080000	
6.8030	1.6320	0.090900	
6.8490	1.6324	0.095000	
6.8970	1.6328	0.10300	
6.9930	1.6337	0.090900	
7.0420	1.6342	0.085000	
7.1430	1.6351	0.083100	
7.2460	1.6361	0.082000	
7.2990	1.6366	0.080000	
7.4070	1.6376	0.075800	
7.6920	1.6375	0.078400	
8.3330	1.6296	0.083900	
9.0910	1.6203	0.094000	
10.000	1.6091	0.10100	
11.111	1.5954	0.13500	
12.500	1.5784	0.17200	
13.333	1.5884	0.20100	
14.289	1.6154	0.27100	
15.384	1.6464	0.35300	
15.873	1.6861	0.40800	
16.667	1.7622	0.38400	
18.182	1.8239	0.30200	
20.000	1.8130	0.23500	
22.222	1.7997	0.20900	
25.000	1.8210	0.26800	
28.571	1.8420	0.38600	
30.303	1.8420	0.41000	
33.333	1.8420	0.37800	
40.000	1.8420	0.27400

File: erasmus/geofit/Optical_Constants/organics/pollack_organics_oc.txt
ORGANICS from Pollack et al., ApJ, 421, 615-639, 1994
      Wavelength     Real Index     Imag Index
      9.9984E-02     1.4600E+00     8.5000E-01
      1.0507E-01     1.5800E+00     7.9400E-01
      1.1271E-01     1.7000E+00     7.0200E-01
      1.2155E-01     1.7800E+00     5.7600E-01
      1.3189E-01     1.8100E+00     4.3400E-01
      1.4089E-01     1.8000E+00     3.4300E-01
      1.5000E-01     1.7700E+00     1.4000E-01
      1.5500E-01     1.7500E+00     1.3500E-01
      1.6000E-01     1.7200E+00     1.3600E-01
      1.6500E-01     1.6900E+00     1.3800E-01
      1.7000E-01     1.6100E+00     1.3900E-01
      1.7250E-01     1.6100E+00     1.3900E-01
      1.7500E-01     1.6000E+00     1.4000E-01
      1.8000E-01     1.6100E+00     1.4400E-01
      1.8500E-01     1.6100E+00     1.4800E-01
      1.9000E-01     1.6200E+00     1.5600E-01
      1.9500E-01     1.6600E+00     1.6700E-01
      2.0000E-01     1.6900E+00     1.9200E-01
      2.0500E-01     1.7200E+00     2.0100E-01
      2.1000E-01     1.7200E+00     1.9600E-01
      2.2000E-01     1.7200E+00     1.8000E-01
      2.3000E-01     1.7300E+00     1.7200E-01
      2.4000E-01     1.7300E+00     1.6900E-01
      2.5000E-01     1.7100E+00     1.6300E-01
      2.8000E-01     1.7200E+00     1.4600E-01
      3.0000E-01     1.7200E+00     1.2900E-01
      3.2000E-01     1.7200E+00     1.0600E-01
      3.5000E-01     1.7200E+00     7.7200E-02
      3.8000E-01     1.7000E+00     5.6800E-02
      4.0000E-01     1.6900E+00     4.3100E-02
      4.5000E-01     1.6800E+00     2.8400E-02
      5.0000E-01     1.6600E+00     2.1500E-02
      5.5000E-01     1.6500E+00     1.7700E-02
      6.0000E-01     1.6400E+00     1.2300E-02
      6.5000E-01     1.6400E+00     1.2300E-02
      7.0000E-01     1.6400E+00     1.2300E-02
      7.5000E-01     1.6300E+00     1.3100E-02
      8.0000E-01     1.6300E+00     1.5300E-02
      8.5000E-01     1.6300E+00     1.4600E-02
      9.0000E-01     1.6300E+00     1.3300E-02
      1.0000E+00     1.6200E+00     1.3800E-02
      1.1000E+00     1.6200E+00     1.3000E-02
      1.2000E+00     1.6200E+00     1.1000E-02
      1.3000E+00     1.6200E+00     1.3400E-02
      1.4000E+00     1.6100E+00     1.7500E-02
      1.5000E+00     1.6100E+00     1.9400E-02
      1.6000E+00     1.6100E+00     1.9800E-02
      1.7000E+00     1.6100E+00     2.0300E-02
      1.8000E+00     1.6100E+00     2.0700E-02
      1.9000E+00     1.6100E+00     2.1100E-02
      2.0000E+00     1.6100E+00     2.2700E-02
      2.1000E+00     1.6200E+00     2.4600E-02
      2.2000E+00     1.6200E+00     2.6200E-02
      2.3000E+00     1.6100E+00     2.9200E-02
      2.4000E+00     1.6100E+00     3.0200E-02
      2.5000E+00     1.6100E+00     3.4000E-02
      2.6320E+00     1.6000E+00     3.7100E-02
      2.7030E+00     1.6000E+00     3.8600E-02
      2.7400E+00     1.6000E+00     4.3900E-02
      2.7780E+00     1.6000E+00     4.9300E-02
      2.8170E+00     1.6000E+00     5.5100E-02
      2.8570E+00     1.6000E+00     5.8300E-02
      2.8990E+00     1.6000E+00     6.0200E-02
      2.9410E+00     1.6100E+00     6.2100E-02
      2.9850E+00     1.6100E+00     6.4100E-02
      3.0300E+00     1.6100E+00     6.6200E-02
      3.1250E+00     1.6200E+00     6.4200E-02
      3.2260E+00     1.6200E+00     6.2300E-02
      3.2890E+00     1.6200E+00     5.9900E-02
      3.3110E+00     1.6300E+00     5.6700E-02
      3.3220E+00     1.6300E+00     5.5400E-02
      3.3330E+00     1.6300E+00     5.8800E-02
      3.3560E+00     1.6300E+00     7.4500E-02
      3.3780E+00     1.6300E+00     8.5800E-02
      3.4010E+00     1.6500E+00     1.0200E-01
      3.4250E+00     1.6500E+00     7.7500E-02
      3.4480E+00     1.6500E+00     6.4500E-02
      3.4720E+00     1.6500E+00     6.7600E-02
      3.4960E+00     1.6500E+00     8.0700E-02
      3.5210E+00     1.6500E+00     5.1300E-02
      3.5460E+00     1.6500E+00     4.8200E-02
      3.5710E+00     1.6500E+00     4.5200E-02
      3.6230E+00     1.6400E+00     4.4900E-02
      3.6500E+00     1.6400E+00     4.4400E-02
      3.7040E+00     1.6400E+00     4.2000E-02
      3.8460E+00     1.6400E+00     4.0500E-02
      4.0000E+00     1.6300E+00     3.9700E-02
      4.1670E+00     1.6300E+00     3.9000E-02
      4.3480E+00     1.6300E+00     3.8900E-02
      4.5450E+00     1.6200E+00     3.9200E-02
      4.7620E+00     1.6200E+00     4.0100E-02
      5.0000E+00     1.6200E+00     4.3600E-02
      5.1280E+00     1.6100E+00     4.5500E-02
      5.2630E+00     1.6100E+00     4.5100E-02
      5.5560E+00     1.6000E+00     5.1600E-02
      5.7140E+00     1.6000E+00     5.6400E-02
      5.7470E+00     1.6000E+00     5.9300E-02
      5.8820E+00     1.6000E+00     6.9100E-02
      5.9520E+00     1.6000E+00     7.5600E-02
      6.0610E+00     1.6100E+00     8.6100E-02
      6.2110E+00     1.6100E+00     8.5700E-02
      6.2500E+00     1.6100E+00     8.3400E-02
      6.3290E+00     1.6100E+00     7.8700E-02
      6.4100E+00     1.6100E+00     7.4000E-02
      6.4520E+00     1.6100E+00     7.1600E-02
      6.5360E+00     1.6100E+00     6.6700E-02
      6.6230E+00     1.6100E+00     6.7600E-02
      6.6670E+00     1.6100E+00     7.1100E-02
      6.7110E+00     1.6200E+00     7.4600E-02
      6.7570E+00     1.6200E+00     8.0000E-02
      6.8030E+00     1.6200E+00     9.0900E-02
      6.8490E+00     1.6200E+00     9.5000E-02
      6.8970E+00     1.6200E+00     1.0300E-01
      6.9930E+00     1.6200E+00     9.0900E-02
      7.0420E+00     1.6200E+00     8.5000E-02
      7.1430E+00     1.6300E+00     8.3100E-02
      7.2460E+00     1.6300E+00     8.2000E-02
      7.2990E+00     1.6300E+00     8.0000E-02
      7.4070E+00     1.6300E+00     7.5800E-02
      8.3300E+00     1.6189E+00     8.3900E-02
      9.0910E+00     1.6100E+00     9.4000E-02
      1.0000E+01     1.6026E+00     1.0100E-01
      1.1111E+01     1.5900E+00     1.3500E-01
      1.2500E+01     1.5784E+00     1.7200E-01
      1.3333E+01     1.5661E+00     2.0100E-01
      1.4289E+01     1.5663E+00     2.7100E-01
      1.5384E+01     1.6225E+00     3.5300E-01
      1.5873E+01     1.6699E+00     4.0800E-01
      1.6667E+01     1.7481E+00     3.8400E-01
      1.8182E+01     1.8169E+00     3.0200E-01
      2.0000E+01     1.8242E+00     2.3500E-01
      2.2222E+01     1.7951E+00     2.0900E-01
      2.5000E+01     1.7644E+00     2.6800E-01
      2.8571E+01     1.8585E+00     3.8600E-01
      3.0303E+01     1.9239E+00     4.1000E-01
      3.3333E+01     2.0580E+00     3.7800E-01
      4.0000E+01     2.2300E+00     2.7400E-01
      7.5000E+01     2.3200E+00     1.9400E-01
      1.0000E+02     2.3100E+00     1.4600E-01
      1.5000E+02     2.3000E+00     9.7000E-02
      3.0000E+02     2.2900E+00     5.5000E-02
      4.0000E+02     2.2900E+00     3.7000E-02
      6.5000E+02     2.2900E+00     8.5000E-03
      9.2000E+02     2.2900E+00     3.0000E-03
      3.5300E+04     2.2900E+00     1.4600E-03
      1.0000E+05     2.2900E+00     1.5700E-03

File: erasmus/geofit/Optical_Constants/organics/tholin_oc.txt
Optical constants for organic tholins 
Khare, B.N. and Sagan, C., 1984, Optical constants of organic tholens produced
in a simulated Titanian atmosphere: From soft X-ray to microwave frequencies.
Icarus, v. 60, p. 127-134.
Khare has determed a solid density (g/cc) of:
1.3916 using pyconometry
1.3862 using a pressed pellet
1.51 +/- 0.01 sink and float method

data can be found on lines 14 103

  Wavelength real imaginary
  (microns) index  index
  2.07E-02  0.92  4.9e-02
  3.12E-02  0.85  1.4e-01
  4.15E-02  0.802 3.1e-01
  4.49E-02  0.812 3.8e-01
  5.88E-02  0.963 6.2e-01
  7.85E-02  1.33  7.7e-01
  8.00E-02  1.37  7.7e-01
  9.25E-02  1.58  6.7e-01
  0.1016    1.67  5.8e-01
  0.1097    1.72  5.0e-01   
  0.1159    1.75  4.3e-01   
  0.1181    1.75  4.0e-01   
  0.1215    1.74  3.7e-01   
  0.1362    1.70  2.7e-01   
  0.1631    1.65  2.4e-01   
  0.1968    1.66  2.2e-01   
  0.2384    1.68  2.1e-01   
  0.2638    1.68  1.8e-01   
  0.2952    1.66  1.5e-01   
  0.3263    1.64  1.3e-01   
  0.3542    1.63  1.1e-01   
  0.3874    1.66  9.1e-02   
  0.4133    1.69  7.6e-02   
  0.4428    1.72  6.0e-02   
  0.5635    1.70  2.3e-02   
  0.6888    1.68  8.8e-03   
  0.8731    1.66  2.4e-03   
   1.016    1.65  1.0e-03   
   1.148    1.65  6.4e-04   
   1.192    1.65  5.2e-04   
   1.357    1.64  4.2e-04   
   1.381    1.64  4.1e-04   
   1.802    1.64  4.0e-04   
   1.813    1.64  4.2e-04   
   1.823    1.64  4.4e-04   
   1.873    1.63  5.2e-04   
   2.019    1.63  7.2e-04   
   2.214    1.63  8.9e-04   
   2.393    1.62  8.0e-04   
   2.403    1.62  8.5e-04   
   2.422    1.62  1.2e-03   
   2.695    1.60  4.1e-03   
   2.743    1.59  1.1e-02   
   2.818    1.58  2.4e-02   
   2.938    1.59  6.0e-02   
   3.009    1.61  7.5e-02   
   3.246    1.65  5.6e-02   
   3.463    1.65  3.5e-02   
   3.668    1.65  2.1e-02   
   3.948    1.64  1.3e-02   
   4.217    1.63  1.0e-02   
   4.428    1.61  1.1e-02   
   4.492    1.61  1.4e-02   
   4.592    1.61  2.8e-02   
   4.626    1.62  2.7e-02   
   4.881    1.61  1.0e-02   
   5.166    1.58  7.6e-03   
   5.253    1.58  8.7e-03   
   5.438    1.55  1.1e-02   
   5.740    1.48  2.9e-02   
   5.848    1.44  7.0e-02   
   5.961    1.43  1.5e-01   
   6.326    1.58  2.8e-01   
   6.457    1.64  2.6e-01   
   6.666    1.69  2.2e-01   
   7.044    1.69  1.7e-01   
   7.653    1.72  1.3e-01   
   8.731    1.71  9.2e-02   
   10.51    1.67  7.5e-02   
   11.07    1.66  7.9e-02   
   11.70    1.64  9.7e-02   
   12.91    1.67  1.4e-01   
   14.42    1.67  1.7e-01   
   17.71    1.74  2.1e-01   
   18.23    1.76  2.1e-01   
   22.14    1.80  1.8e-01   
   31.00    1.81  1.4e-01   
   36.46    1.81  1.5e-01   
   56.35    1.86  1.9e-01   
   81.57    1.93  2.1e-01   
   121.5    2.02  1.9e-01   
   140.9    2.03  1.6e-01   
   172.2    2.04  1.6e-01   
   229.6    2.07  1.4e-01   
   387.4    2.12  1.0e-01   
   563.5    2.15  7.0e-02   
   688.8    2.16  4.7e-02   
   774.9    2.16  2.9e-02   
   850.0    2.17  1.0e-02   
   920.0    2.17  3.0e-03
