Repository: sesquideus/phd

File: erasmus/geofit/Optical_Constants/organics/triton_tholin_oc.txt
from Khare, B.N., C. Sagan, M. Heinrich, W.R. Thompson, E.T. Arakawa,
P.S.  Tuminello, and M. Clark (1994b) Optical constants of Triton 
tholin: Prelimary results, Bull. Am. Astron. Soc., 26, 1176-1177.
Wavelength real  imaginary
(microns) index   index
0.04959	0.86617	0.48009
0.04999	0.87036	0.48617
0.05040	0.87473	0.49233
0.05081	0.87931	0.49861
0.05123	0.88408	0.50499
0.05166	0.88905	0.51148
0.05209	0.89423	0.51807
0.05253	0.89961	0.52479
0.05298	0.90520	0.53161
0.05344	0.91101	0.53856
0.05390	0.91703	0.54561
0.05438	0.92329	0.55279
0.05486	0.92979	0.56010
0.05535	0.93654	0.56755
0.05585	0.94355	0.57513
0.05635	0.95084	0.58285
0.05687	0.95844	0.59070
0.05740	0.96638	0.59870
0.05793	0.97474	0.60686
0.05848	0.98380	0.61515
0.05880	0.98937	0.62000
0.05904	0.99352	0.62360
0.05961	1.00310	0.63202
0.06018	1.01240	0.64033
0.06078	1.02160	0.64856
0.06138	1.03090	0.65665
0.06199	1.04040	0.66463
0.06262	1.05000	0.67247
0.06325	1.05980	0.68016
0.06391	1.06970	0.68767
0.06457	1.07990	0.69501
0.06525	1.09040	0.70215
0.06595	1.10110	0.70907
0.06666	1.11220	0.71576
0.06738	1.12350	0.72218
0.06812	1.13520	0.72834
0.06888	1.14730	0.73419
0.06965	1.15980	0.73972
0.07044	1.17270	0.74489
0.07125	1.18620	0.74968
0.07208	1.20020	0.75405
0.07293	1.21490	0.75798
0.07380	1.23030	0.76143
0.07469	1.24660	0.76436
0.07560	1.26390	0.76673
0.07653	1.28250	0.76849
0.07749	1.30300	0.76959
0.07847	1.32750	0.76999
0.07850	1.32840	0.76999
0.07947	1.35510	0.76999
0.08000	1.36930	0.76998
0.08051	1.38260	0.76886
0.08157	1.40690	0.76294
0.08265	1.42770	0.75498
0.08377	1.44700	0.74602
0.08492	1.46510	0.73642
0.08610	1.48250	0.72633
0.08731	1.49940	0.71580
0.08856	1.51600	0.70487
0.08984	1.53240	0.69356
0.09116	1.54920	0.68186
0.09250	1.56780	0.66996
0.09252	1.56810	0.66975
0.09392	1.58640	0.65592
0.09537	1.60180	0.64162
0.09686	1.61590	0.62687
0.09840	1.62930	0.61166
0.09998	1.64220	0.59597
0.10160	1.65540	0.58000
0.10162	1.65560	0.57980
0.10332	1.66830	0.56301
0.10507	1.67910	0.54572
0.10688	1.68900	0.52785
0.10875	1.69920	0.50940
0.10970	1.70420	0.49999
0.11070	1.70920	0.48935
0.11271	1.71640	0.46748
0.11480	1.72100	0.44355
0.11590	1.72140	0.42999
0.11696	1.72140	0.41559
0.11810	1.71840	0.40008
0.11921	1.71430	0.38848
0.12150	1.69990	0.37000
0.12155	1.69960	0.36980
0.12398	1.68370	0.36075
0.12600	1.67130	0.35602
0.12651	1.66850	0.35704
0.12915	1.65850	0.36875
0.13050	1.65980	0.37520
0.13189	1.66150	0.38313
0.13476	1.68460	0.40345
0.13660	1.71140	0.41430
0.13776	1.72750	0.41480
0.14089	1.75880	0.37951
0.14416	1.76580	0.31228
0.14760	1.75440	0.25052
0.15030	1.73150	0.24102
0.15120	1.72640	0.24800
0.15320	1.72490	0.26535
0.15498	1.72350	0.25909
0.15590	1.72180	0.25492
0.15850	1.71390	0.20950
0.15895	1.71240	0.20955
0.16313	1.67810	0.21051
0.16754	1.66120	0.21258
0.17219	1.64420	0.21626
0.17500	1.63470	0.21940
0.17711	1.62750	0.22896
0.18000	1.61580	0.24359
0.18232	1.60670	0.24648
0.18450	1.60830	0.24932
0.18785	1.61210	0.30502
0.18790	1.61230	0.30535
0.19372	1.65750	0.33576
0.19500	1.66700	0.33758
0.19997	1.70240	0.32769
0.20280	1.71680	0.32170
0.20490	1.72710	0.31721
0.20663	1.73550	0.31433
0.20970	1.75030	0.30940
0.21376	1.76940	0.30180
0.21500	1.77510	0.29920
0.22139	1.80330	0.27480
0.22640	1.81950	0.25100
0.22959	1.82700	0.23280
0.23640	1.83290	0.19104
0.23842	1.83360	0.18305
0.24710	1.82950	0.14910
0.24796	1.82890	0.14573
0.25829	1.81420	0.10510
0.25870	1.81350	0.10350
0.26100	1.80900	0.094679
0.26952	1.79100	0.082132
0.27300	1.78530	0.078000
0.28177	1.77320	0.069208
0.29519	1.76000	0.057937
0.30000	1.75600	0.054110
0.30995	1.74820	0.046466
0.32400	1.73760	0.036900
0.32626	1.73600	0.035590
0.34439	1.72390	0.026779
0.36000	1.71430	0.020900
0.36465	1.71170	0.019356
0.37000	1.70880	0.017767
0.38000	1.70360	0.015730
0.38744	1.70010	0.015037
0.39000	1.69900	0.014736
0.40000	1.69490	0.012734
0.41327	1.69010	0.010889
0.42000	1.68780	0.010059
0.44000	1.68170	0.0078597
0.44279	1.68090	0.0075893
0.46000	1.67620	0.0061141
0.47685	1.67210	0.0049604
0.48000	1.67140	0.0047910
0.50000	1.66720	0.0041001
0.51658	1.66410	0.0037892
0.53000	1.66190	0.0035740
0.55000	1.65910	0.0032800
0.56355	1.65740	0.0031236
0.57000	1.65660	0.0030584
0.59000	1.65450	0.0028893
0.60000	1.65360	0.0028187
0.61000	1.65270	0.0027664
0.61990	1.65180	0.0027253
0.62000	1.65180	0.0027249
0.63000	1.65100	0.0026867
0.64000	1.65020	0.0026499
0.65000	1.64950	0.0026138
0.66000	1.64880	0.0025789
0.67000	1.64810	0.0025461
0.68000	1.64750	0.0025154
0.68878	1.64700	0.0024901
0.69000	1.64690	0.0024867
0.70000	1.64640	0.0024600
0.72000	1.64540	0.0024134
0.74000	1.64450	0.0023746
0.75000	1.64410	0.0023575
0.77000	1.64330	0.0023314
0.77488	1.64310	0.0023267
0.79000	1.64260	0.0023144
0.80000	1.64220	0.0022959
0.82000	1.64160	0.0021970
0.84000	1.64110	0.0020675
0.86000	1.64050	0.0020144
0.88000	1.64000	0.0019352
0.88557	1.63990	0.0019106
0.90000	1.63960	0.0018452
0.95000	1.63850	0.0016617
1.00000	1.63760	0.0015323
1.03320	1.63700	0.0014503
1.10000	1.63610	0.0012980
1.20000	1.63500	0.0011223
1.23980	1.63460	0.0010529
1.30000	1.63410	0.00094895
1.40000	1.63330	0.00080750
1.50000	1.63260	0.00067144
1.54980	1.63230	0.00062089
1.60000	1.63200	0.00057750
1.70000	1.63140	0.00050698
1.80000	1.63070	0.00047110
1.90000	1.63020	0.00040131
2.00000	1.62970	0.00028705
2.06630	1.62990	0.00026788
2.10000	1.63040	0.00025236
2.10140	1.63040	0.00025099
2.13760	1.62990	0.00019661
2.17510	1.62960	0.00012606
2.20000	1.62940	9.3565e-05
2.21390	1.62930	9.2274e-05
2.25420	1.62910	9.4877e-05
2.29590	1.62880	9.5832e-05
2.30000	1.62880	9.5810e-05
2.33920	1.62860	9.5429e-05
2.38420	1.62830	9.4379e-05
2.40000	1.62820	9.1777e-05
2.43100	1.62800	6.7189e-05
2.47960	1.62760	1.3660e-05
2.63790	1.62520	3.7951e-06
2.64550	1.62500	1.4842e-05
2.66670	1.62420	0.00018093
2.69520	1.62310	0.00041332
2.70270	1.62280	0.00048627
2.73970	1.62110	0.0018205
2.75510	1.62050	0.0031149
2.77780	1.62020	0.0051794
2.81690	1.62070	0.0088768
2.81770	1.62070	0.0089462
2.85710	1.62320	0.011993
2.88330	1.62530	0.013656
2.89860	1.62670	0.014340
2.94120	1.63090	0.013891
2.95190	1.63180	0.013396
2.98510	1.63380	0.011394
3.02390	1.63530	0.0086455
3.03030	1.63540	0.0082556
3.07690	1.63570	0.0064441
3.09950	1.63570	0.0056691
3.12500	1.63560	0.0047953
3.17460	1.63520	0.0030730
3.17900	1.63520	0.0029589
3.22580	1.63450	0.0020468
3.26260	1.63400	0.0014496
3.27870	1.63380	0.0012418
3.33330	1.63310	0.00084332
3.35080	1.63290	0.00073703
3.38980	1.63250	0.00053206
3.44390	1.63200	0.00030838
3.44830	1.63200	0.00029497
3.50880	1.63150	0.00018484
3.54230	1.63120	0.00015032
3.57140	1.63100	0.00012355
3.63640	1.63070	6.8920e-05
3.64650	1.63060	6.2258e-05
3.70370	1.63030	3.4640e-05
3.75700	1.63010	3.0594e-05
3.77360	1.63000	2.8337e-05
3.84610	1.62970	7.0102e-06
3.87440	1.62960	3.1478e-06
4.06500	1.62880	9.2383e-06
4.08160	1.62870	1.4834e-05
4.11690	1.62860	2.2842e-05
4.13270	1.62850	3.7856e-05
4.14590	1.62850	5.1990e-05
4.16670	1.62850	7.5348e-05
4.18060	1.62850	0.00010292
4.20870	1.62840	0.00057176
4.23190	1.62840	0.00093355
4.25530	1.62840	0.00063071
4.26800	1.62840	0.00075411
4.27520	1.62840	0.00072837
4.28270	1.62840	0.00069512
4.29370	1.62840	0.00063988
4.31220	1.62840	0.00047647
4.32900	1.62840	0.00035105
4.34780	1.62840	0.00025447
4.36490	1.62830	0.00020347
4.37640	1.62830	0.00020734
4.40530	1.62830	0.00024646
4.41890	1.62830	0.00026707
4.42790	1.62830	0.00026953
4.42870	1.62830	0.00027031
4.43850	1.62830	0.00028135
4.44440	1.62830	0.00028594
4.46830	1.62820	0.00030040
4.47630	1.62820	0.00031924
4.51260	1.62810	0.00038237
4.52900	1.62800	0.00039904
4.54550	1.62800	0.00041788
4.56200	1.62800	0.00041695
4.57880	1.62790	0.00042681
4.59140	1.62790	0.00042622
4.59190	1.62790	0.00042621
4.61040	1.62790	0.00043211
4.62110	1.62780	0.00042559
4.63180	1.62780	0.00041710
4.65120	1.62780	0.00040957
4.67290	1.62780	0.00039339
4.69040	1.62770	0.00039101
4.71480	1.62770	0.00038963
4.72590	1.62770	0.00038724
4.76190	1.62760	0.00037006
4.76850	1.62760	0.00036763
4.79160	1.62760	0.00036111
4.82630	1.62750	0.00035686
4.84260	1.62750	0.00035122
4.87800	1.62740	0.00033100
4.88760	1.62740	0.00032710
4.91160	1.62730	0.00032356
4.93100	1.62730	0.00030838
4.95300	1.62720	0.00030357
4.95790	1.62720	0.00029346
4.95920	1.62720	0.00029069
4.97510	1.62720	0.00028162
4.98260	1.62710	0.00027436
4.98500	1.62710	0.00027147
5.01760	1.62710	0.00026420
5.03020	1.62700	0.00025090
5.04540	1.62700	0.00023347
5.06070	1.62700	0.00022653
5.08390	1.62690	0.00021348
5.10990	1.62690	0.00018989
5.12820	1.62680	0.00018452
5.14140	1.62680	0.00017904
5.15200	1.62670	0.00016075
5.16580	1.62670	0.00015504
5.17330	1.62670	0.00015271
5.21110	1.62660	0.00013814
5.23560	1.62650	0.00010829
5.26320	1.62640	4.5745e-06
5.47640	1.62520	9.9703e-06
5.51570	1.62480	4.8366e-05
5.53710	1.62470	9.3940e-05
5.55560	1.62450	0.00010655
5.61170	1.62410	0.00014623
5.63380	1.62390	0.00015890
5.63550	1.62390	0.00016004
5.68180	1.62360	0.00023133
5.71430	1.62340	0.00040635
5.75040	1.62310	0.00077836
5.77030	1.62300	0.0010454
5.79370	1.62280	0.0010560
5.81730	1.62270	0.0011696
5.82750	1.62260	0.0012261
5.84110	1.62250	0.0013033
5.88230	1.62230	0.0022336
5.90380	1.62230	0.0027969
5.92770	1.62250	0.0035315
5.95950	1.62280	0.0049669
5.98440	1.62310	0.0065636
5.99880	1.62330	0.0073720
6.03870	1.62390	0.0083311
6.06060	1.62420	0.0090692
6.09390	1.62460	0.010174
6.12370	1.62500	0.010441
6.16520	1.62540	0.0093897
6.19900	1.62580	0.0074053
6.21120	1.62590	0.0067416
6.25000	1.62630	0.0050224
6.32110	1.62700	0.0032020
6.34520	1.62720	0.0029247
6.38160	1.62750	0.0025698
6.41030	1.62770	0.0025929
6.42670	1.62780	0.0024455
6.45160	1.62800	0.0024530
6.46410	1.62810	0.0024269
6.48090	1.62810	0.0024937
6.50620	1.62830	0.0022592
6.52530	1.62830	0.0021635
6.53600	1.62830	0.0021386
6.56600	1.62820	0.0021588
6.57890	1.62820	0.0021253
6.60500	1.62800	0.0021887
6.62690	1.62790	0.0022664
6.64450	1.62780	0.0022082
6.66670	1.62760	0.0022567
6.68450	1.62750	0.0022392
6.70690	1.62730	0.0021785
6.72490	1.62720	0.0020343
6.75680	1.62700	0.0019761
6.77970	1.62690	0.0019367
6.80270	1.62680	0.0018156
6.82590	1.62670	0.0017637
6.83530	1.62660	0.0017266
6.84930	1.62660	0.0016424
6.87760	1.62640	0.0015658
6.88780	1.62640	0.0015594
6.89660	1.62640	0.0015542
6.93480	1.62630	0.0014976
6.95410	1.62620	0.0015125
6.97350	1.62620	0.0014798
7.01260	1.62610	0.0014863
7.04230	1.62600	0.0014961
7.06220	1.62600	0.0014500
7.09720	1.62590	0.0014613
7.14290	1.62580	0.0013825
7.24110	1.62560	0.0012282
7.29290	1.62550	0.0011018
7.33140	1.62540	0.0010048
7.38550	1.62530	0.00086976
7.40740	1.62520	0.00086151
7.45160	1.62510	0.00081194
7.47380	1.62500	0.00077195
7.52440	1.62490	0.00069306
7.57000	1.62470	0.00062427
7.59300	1.62470	0.00055246
7.69230	1.62440	0.00046440
7.73990	1.62420	0.00044747
7.74880	1.62420	0.00044610
7.83090	1.62390	0.00044524
7.96810	1.62340	0.00042526
8.12350	1.62290	0.00040333
8.21690	1.62260	0.00039460
8.26530	1.62240	0.00039497
8.29880	1.62230	0.00039861
8.33330	1.62220	0.00040807
8.41040	1.62200	0.00046919
8.48180	1.62190	0.00068084
8.55430	1.62170	0.00085070
8.60590	1.62160	0.00095633
8.69570	1.62140	0.0011349
8.74890	1.62130	0.0011455
8.80280	1.62110	0.00099961
8.85570	1.62100	0.00089411
8.87310	1.62100	0.00089171
8.89680	1.62090	0.00097744
8.93650	1.62080	0.0010451
8.99280	1.62070	0.00086646
9.04980	1.62050	0.00064804
9.09090	1.62040	0.00054689
9.15750	1.62030	0.00042919
9.31100	1.61990	0.00028792
9.53690	1.61930	0.00025544
9.56940	1.61920	0.00025166
9.89120	1.61790	0.00022374
10.00000	1.61750	0.00018944
10.20400	1.61660	5.8073e-05
10.26700	1.61630	2.2176e-06
10.73000	1.61410	4.9234e-06
10.78800	1.61380	0.00010207
10.88100	1.61330	0.00016606
11.02500	1.61260	0.00022157
11.11100	1.61220	0.00025740
11.19800	1.61180	0.00036696
11.27100	1.61140	0.00052602
11.27400	1.61140	0.00053403
11.33800	1.61110	0.00072421
11.41500	1.61070	0.00097889
11.48100	1.61030	0.00085287
11.60100	1.60970	0.00099804
11.76500	1.60890	0.0012961
12.03400	1.60750	0.0019181
12.31500	1.60610	0.0027455
12.39800	1.60570	0.0029207
12.40700	1.60570	0.0029374
12.50000	1.60520	0.0030883
12.73900	1.60420	0.0038279
12.93700	1.60330	0.0044139
13.00400	1.60300	0.0045061
13.03800	1.60290	0.0045918
13.05100	1.60280	0.0046262
13.33300	1.60130	0.0054012
13.45900	1.60060	0.0058752
13.62400	1.59970	0.0063335
13.71700	1.59920	0.0069037
13.77600	1.59890	0.0071453
14.04500	1.59760	0.0080450
14.28600	1.59650	0.0090467
14.58600	1.59530	0.010598
14.85900	1.59430	0.012258
14.99300	1.59380	0.013134
15.06000	1.59360	0.012950
15.38500	1.59250	0.014476
15.49800	1.59220	0.014993
16.05100	1.59080	0.017311
16.26000	1.59020	0.018032
16.53100	1.58950	0.019364
16.66700	1.58910	0.019994
17.12300	1.58790	0.021403
17.39100	1.58720	0.022192
17.63700	1.58660	0.022923
17.71100	1.58640	0.022985
17.82500	1.58590	0.023049
18.01800	1.58500	0.023671
18.18200	1.58420	0.023889
18.41600	1.58280	0.024375
18.48400	1.58240	0.024511
18.55300	1.58200	0.024524
18.65700	1.58140	0.024404
18.83200	1.58020	0.024658
19.01100	1.57900	0.024725
19.07400	1.57860	0.024867
19.23100	1.57750	0.025309
19.53100	1.57500	0.024931
19.68500	1.57370	0.024670
20.00000	1.57080	0.024901
20.66300	1.56540	0.033283
22.22200	1.56150	0.057638
22.54200	1.56140	0.060825
24.79600	1.56700	0.073943
25.00000	1.56620	0.074710
27.55100	1.55110	0.074067
28.57100	1.54560	0.076355
30.99500	1.53420	0.12651
33.33300	1.54570	0.17464
35.42300	1.56290	0.20358
40.00000	1.61810	0.24374
41.32700	1.63290	0.25248
49.59200	1.70300	0.30692
61.99000	1.75800	0.38857
82.65300	1.81480	0.52467
123.98000	1.88780	0.79687

File: erasmus/geofit/Optical_Constants/organics/Taggish_Lake_oc.txt (part 2 of 3)
Estimated optical constants of the Tagish Lake meteorite, from Roush,
Meteoritics and Planetary Science, v. 38, no. 3, 419-426, 2003.
  Wavelength Frequency  real     imaginary
  (microns)    (cm-1)   index      index
    4.6081   2170.09   1.69167  5.9441E-03
    4.6040   2172.02   1.69168  5.9415E-03
    4.5999   2173.96   1.69174  5.9437E-03
    4.5959   2175.85   1.69163  5.9458E-03
    4.5918   2177.80   1.69168  5.9362E-03
    4.5877   2179.74   1.69174  5.9264E-03
    4.5837   2181.64   1.69163  5.9191E-03
    4.5796   2183.60   1.69175  5.9146E-03
    4.5756   2185.51   1.69171  5.9146E-03
    4.5716   2187.42   1.69166  5.9103E-03
    4.5675   2189.38   1.69177  5.9116E-03
    4.5635   2191.30   1.69171  5.9138E-03
    4.5595   2193.22   1.69172  5.9061E-03
    4.5555   2195.15   1.69173  5.9007E-03
    4.5515   2197.08   1.69173  5.9014E-03
    4.5475   2199.01   1.69173  5.9029E-03
    4.5435   2200.95   1.69173  5.8967E-03
    4.5395   2202.89   1.69173  5.8922E-03
    4.5355   2204.83   1.69179  5.8877E-03
    4.5316   2206.73   1.69168  5.8794E-03
    4.5276   2208.68   1.69180  5.8766E-03
    4.5237   2210.58   1.69169  5.8738E-03
    4.5197   2212.54   1.69181  5.8695E-03
    4.5158   2214.45   1.69176  5.8642E-03
    4.5119   2216.36   1.69171  5.8567E-03
    4.5079   2218.33   1.69182  5.8604E-03
    4.5040   2220.25   1.69176  5.8576E-03
    4.5001   2222.17   1.69177  5.8503E-03
    4.4962   2224.10   1.69178  5.8488E-03
    4.4923   2226.03   1.69178  5.8510E-03
    4.4884   2227.97   1.69178  5.8488E-03
    4.4845   2229.90   1.69184  5.8445E-03
    4.4807   2231.79   1.69173  5.8369E-03
    4.4768   2233.74   1.69180  5.8326E-03
    4.4729   2235.69   1.69186  5.8341E-03
    4.4691   2237.59   1.69174  5.8347E-03
    4.4652   2239.54   1.69186  5.8307E-03
    4.4614   2241.45   1.69181  5.8279E-03
    4.4576   2243.36   1.69175  5.8315E-03
    4.4537   2245.32   1.69186  5.8247E-03
    4.4499   2247.24   1.69181  5.8200E-03
    4.4461   2249.16   1.69181  5.8168E-03
    4.4423   2251.09   1.69182  5.8125E-03
    4.4385   2253.01   1.69182  5.8087E-03
    4.4347   2254.94   1.69182  5.8027E-03
    4.4309   2256.88   1.69182  5.8018E-03
    4.4271   2258.82   1.69182  5.7971E-03
    4.4233   2260.76   1.69189  5.7858E-03
    4.4196   2262.65   1.69178  5.7845E-03
    4.4158   2264.60   1.69184  5.7834E-03
    4.4120   2266.55   1.69190  5.7845E-03
    4.4083   2268.45   1.69178  5.7856E-03
    4.4045   2270.41   1.69190  5.7766E-03
    4.4008   2272.31   1.69185  5.7676E-03
    4.3971   2274.23   1.69180  5.7649E-03
    4.3933   2276.19   1.69192  5.7589E-03
    4.3896   2278.11   1.69186  5.7567E-03
    4.3859   2280.03   1.69187  5.7552E-03
    4.3822   2281.96   1.69188  5.7546E-03
    4.3785   2283.89   1.69188  5.7604E-03
    4.3748   2285.82   1.69188  5.7578E-03
    4.3711   2287.75   1.69188  5.7561E-03
    4.3674   2289.69   1.69188  5.7514E-03
    4.3637   2291.63   1.69194  5.7392E-03
    4.3601   2293.53   1.69183  5.7356E-03
    4.3564   2295.47   1.69196  5.7337E-03
    4.3528   2297.37   1.69184  5.7313E-03
    4.3491   2299.33   1.69197  5.7341E-03
    4.3455   2301.23   1.69185  5.7360E-03
    4.3418   2303.19   1.69197  5.7318E-03
    4.3382   2305.10   1.69192  5.7294E-03
    4.3346   2307.02   1.69186  5.7253E-03
    4.3309   2308.99   1.69198  5.7247E-03
    4.3273   2310.91   1.69192  5.7277E-03
    4.3237   2312.83   1.69192  5.7264E-03
    4.3201   2314.76   1.69193  5.7211E-03
    4.3165   2316.69   1.69193  5.7142E-03
    4.3129   2318.63   1.69193  5.7053E-03
    4.3093   2320.56   1.69200  5.7040E-03
    4.3058   2322.45   1.69189  5.7085E-03
    4.3022   2324.39   1.69195  5.7134E-03
    4.2986   2326.34   1.69201  5.7070E-03
    4.2951   2328.23   1.69189  5.6980E-03
    4.2915   2330.19   1.69203  5.6967E-03
    4.2880   2332.09   1.69191  5.7029E-03
    4.2844   2334.05   1.69203  5.7144E-03
    4.2809   2335.96   1.69190  5.7187E-03
    4.2773   2337.92   1.69202  5.7036E-03
    4.2738   2339.84   1.69196  5.6974E-03
    4.2703   2341.76   1.69197  5.6931E-03
    4.2668   2343.68   1.69197  5.6931E-03
    4.2633   2345.60   1.69197  5.6967E-03
    4.2598   2347.53   1.69197  5.6899E-03
    4.2563   2349.46   1.69198  5.6899E-03
    4.2528   2351.39   1.69198  5.6933E-03
    4.2493   2353.33   1.69198  5.6856E-03
    4.2458   2355.27   1.69198  5.6754E-03
    4.2423   2357.21   1.69205  5.6801E-03
    4.2389   2359.10   1.69193  5.6877E-03
    4.2354   2361.05   1.69205  5.6860E-03
    4.2320   2362.95   1.69192  5.6839E-03
    4.2285   2364.90   1.69205  5.6768E-03
    4.2251   2366.81   1.69192  5.6655E-03
    4.2216   2368.77   1.69206  5.6595E-03
    4.2182   2370.68   1.69193  5.6640E-03
    4.2147   2372.65   1.69206  5.6689E-03
    4.2113   2374.56   1.69199  5.6664E-03
    4.2079   2376.48   1.69199  5.6553E-03
    4.2045   2378.40   1.69200  5.6422E-03
    4.2011   2380.33   1.69201  5.6454E-03
    4.1977   2382.26   1.69201  5.6446E-03
    4.1943   2384.19   1.69201  5.6356E-03
    4.1909   2386.12   1.69202  5.6337E-03
    4.1875   2388.06   1.69202  5.6320E-03
    4.1841   2390.00   1.69202  5.6256E-03
    4.1807   2391.94   1.69209  5.6226E-03
    4.1774   2393.83   1.69197  5.6243E-03
    4.1740   2395.78   1.69211  5.6303E-03
    4.1707   2397.68   1.69197  5.6243E-03
    4.1673   2399.64   1.69211  5.6194E-03
    4.1640   2401.54   1.69198  5.6269E-03
    4.1606   2403.50   1.69211  5.6288E-03
    4.1573   2405.41   1.69205  5.6202E-03
    4.1540   2407.32   1.69199  5.6145E-03
    4.1506   2409.29   1.69212  5.6177E-03
    4.1473   2411.21   1.69206  5.6200E-03
    4.1440   2413.13   1.69206  5.6151E-03
    4.1407   2415.05   1.69207  5.6055E-03
    4.1374   2416.98   1.69208  5.6113E-03
    4.1341   2418.91   1.69208  5.6213E-03
    4.1308   2420.84   1.69208  5.6187E-03
    4.1275   2422.77   1.69208  5.6158E-03
    4.1242   2424.71   1.69207  5.6160E-03
    4.1209   2426.65   1.69214  5.6160E-03
    4.1177   2428.54   1.69201  5.6027E-03
    4.1144   2430.49   1.69208  5.5937E-03
    4.1111   2432.44   1.69216  5.5937E-03
    4.1079   2434.33   1.69203  5.5972E-03
    4.1046   2436.29   1.69217  5.6012E-03
    4.1014   2438.19   1.69203  5.6025E-03
    4.0981   2440.16   1.69217  5.6014E-03
    4.0949   2442.06   1.69210  5.5993E-03
    4.0917   2443.97   1.69204  5.5942E-03
    4.0884   2445.94   1.69217  5.5891E-03
    4.0852   2447.86   1.69211  5.5912E-03
    4.0820   2449.78   1.69212  5.5880E-03
    4.0788   2451.70   1.69213  5.5871E-03
    4.0756   2453.63   1.69213  5.5893E-03
    4.0724   2455.55   1.69214  5.5901E-03
    4.0692   2457.49   1.69214  5.5916E-03
    4.0660   2459.42   1.69214  5.5972E-03
    4.0628   2461.36   1.69215  5.5950E-03
    4.0596   2463.30   1.69215  5.5937E-03
    4.0564   2465.24   1.69222  5.6023E-03
    4.0533   2467.13   1.69209  5.6104E-03
    4.0501   2469.07   1.69215  5.6074E-03
    4.0469   2471.03   1.69222  5.6029E-03
    4.0438   2472.92   1.69209  5.6078E-03
    4.0406   2474.88   1.69223  5.6108E-03
    4.0375   2476.78   1.69209  5.6168E-03
    4.0343   2478.74   1.69223  5.6136E-03
    4.0312   2480.65   1.69217  5.6183E-03
    4.0281   2482.56   1.69210  5.6249E-03
    4.0249   2484.53   1.69223  5.6196E-03
    4.0218   2486.45   1.69217  5.6243E-03
    4.0187   2488.37   1.69217  5.6328E-03
    4.0156   2490.29   1.69217  5.6388E-03
    4.0125   2492.21   1.69217  5.6373E-03
    4.0094   2494.14   1.69217  5.6356E-03
    4.0063   2496.07   1.69217  5.6446E-03
    4.0032   2498.00   1.69216  5.6521E-03
    4.0001   2499.94   1.69216  5.6491E-03
    3.9970   2501.88   1.69215  5.6420E-03
    3.9939   2503.82   1.69223  5.6425E-03
    3.9909   2505.70   1.69209  5.6497E-03
    3.9878   2507.65   1.69216  5.6506E-03
    3.9847   2509.60   1.69223  5.6480E-03
    3.9817   2511.49   1.69209  5.6587E-03
    3.9786   2513.45   1.69223  5.6702E-03
    3.9756   2515.34   1.69207  5.6677E-03
    3.9725   2517.31   1.69221  5.6647E-03
    3.9695   2519.21   1.69206  5.6640E-03
    3.9664   2521.18   1.69220  5.6655E-03
    3.9634   2523.09   1.69212  5.6657E-03
    3.9604   2525.00   1.69205  5.6649E-03
    3.9573   2526.98   1.69217  5.6604E-03
    3.9543   2528.89   1.69209  5.6519E-03
    3.9513   2530.81   1.69210  5.6412E-03
    3.9483   2532.74   1.69210  5.6279E-03
    3.9453   2534.66   1.69210  5.6258E-03
    3.9423   2536.59   1.69211  5.6288E-03
    3.9393   2538.52   1.69211  5.6266E-03
    3.9363   2540.46   1.69210  5.6271E-03
    3.9333   2542.39   1.69210  5.6346E-03
    3.9303   2544.34   1.69216  5.6382E-03
    3.9274   2546.21   1.69201  5.6269E-03
    3.9244   2548.16   1.69208  5.6121E-03
    3.9214   2550.11   1.69215  5.6036E-03
    3.9185   2552.00   1.69201  5.5982E-03
    3.9155   2553.95   1.69209  5.5912E-03
    3.9125   2555.91   1.69215  5.5976E-03
    3.9096   2557.81   1.69208  5.5974E-03
    3.9067   2559.71   1.69201  5.5826E-03
    3.9037   2561.67   1.69216  5.5801E-03
    3.9008   2563.58   1.69209  5.5803E-03
    3.8979   2565.48   1.69202  5.5705E-03
    3.8949   2567.46   1.69216  5.5673E-03
    3.8920   2569.37   1.69208  5.5760E-03
    3.8891   2571.29   1.69209  5.5675E-03
    3.8862   2573.21   1.69202  5.5495E-03
    3.8832   2575.20   1.69216  5.5444E-03
    3.8803   2577.12   1.69209  5.5485E-03
    3.8774   2579.05   1.69210  5.5525E-03
    3.8745   2580.98   1.69209  5.5517E-03
    3.8716   2582.91   1.69217  5.5478E-03
    3.8688   2584.78   1.69203  5.5457E-03
    3.8659   2586.72   1.69211  5.5435E-03
    3.8630   2588.66   1.69210  5.5410E-03
    3.8601   2590.61   1.69210  5.5382E-03
    3.8572   2592.55   1.69218  5.5401E-03
    3.8544   2594.44   1.69203  5.5363E-03
    3.8515   2596.39   1.69218  5.5395E-03
    3.8487   2598.28   1.69203  5.5455E-03
    3.8458   2600.24   1.69217  5.5399E-03
    3.8430   2602.13   1.69202  5.5245E-03
    3.8401   2604.10   1.69218  5.5171E-03
    3.8373   2606.00   1.69203  5.5149E-03
    3.8344   2607.97   1.69218  5.5164E-03
    3.8316   2609.88   1.69211  5.5235E-03
    3.8288   2611.78   1.69204  5.5186E-03
    3.8259   2613.76   1.69218  5.5147E-03
    3.8231   2615.68   1.69210  5.5233E-03
    3.8203   2617.60   1.69211  5.5147E-03
    3.8175   2619.52   1.69211  5.5121E-03
    3.8147   2621.44   1.69211  5.5134E-03
    3.8119   2623.36   1.69210  5.5094E-03
    3.8091   2625.29   1.69210  5.5015E-03
    3.8063   2627.22   1.69211  5.4951E-03
    3.8035   2629.16   1.69211  5.4959E-03
    3.8007   2631.09   1.69211  5.4959E-03
    3.7979   2633.03   1.69211  5.4938E-03
    3.7951   2634.98   1.69211  5.5017E-03
    3.7923   2636.92   1.69218  5.4966E-03
    3.7896   2638.80   1.69203  5.4839E-03
    3.7868   2640.75   1.69211  5.4831E-03
    3.7840   2642.71   1.69219  5.4842E-03
    3.7813   2644.59   1.69203  5.4805E-03
    3.7785   2646.55   1.69219  5.4786E-03
    3.7758   2648.45   1.69204  5.4735E-03
    3.7730   2650.41   1.69219  5.4720E-03
    3.7703   2652.31   1.69204  5.4722E-03
    3.7675   2654.28   1.69219  5.4662E-03
    3.7648   2656.18   1.69212  5.4669E-03
    3.7621   2658.09   1.69204  5.4626E-03
    3.7593   2660.07   1.69219  5.4517E-03
    3.7566   2661.98   1.69212  5.4604E-03
    3.7539   2663.90   1.69212  5.4681E-03
    3.7512   2665.81   1.69212  5.4626E-03
    3.7485   2667.73   1.69212  5.4442E-03
    3.7458   2669.66   1.69213  5.4397E-03
    3.7431   2671.58   1.69213  5.4459E-03
    3.7404   2673.51   1.69213  5.4528E-03
    3.7377   2675.44   1.69213  5.4523E-03
    3.7350   2677.38   1.69213  5.4359E-03
    3.7323   2679.31   1.69214  5.4293E-03
    3.7296   2681.25   1.69214  5.4397E-03
    3.7269   2683.20   1.69214  5.4474E-03
    3.7242   2685.14   1.69222  5.4455E-03
    3.7216   2687.02   1.69206  5.4466E-03
    3.7189   2688.97   1.69213  5.4457E-03
    3.7162   2690.92   1.69221  5.4374E-03
    3.7136   2692.80   1.69205  5.4348E-03
    3.7109   2694.76   1.69222  5.4314E-03
    3.7083   2696.65   1.69206  5.4333E-03
    3.7056   2698.62   1.69214  5.4329E-03
    3.7029   2700.59   1.69221  5.4254E-03
    3.7003   2702.48   1.69214  5.4239E-03
    3.6977   2704.38   1.69207  5.4265E-03
    3.6950   2706.36   1.69222  5.4282E-03
    3.6924   2708.27   1.69215  5.4288E-03
    3.6898   2710.17   1.69207  5.4269E-03
    3.6871   2712.16   1.69222  5.4344E-03
    3.6845   2714.07   1.69213  5.4335E-03
    3.6819   2715.99   1.69213  5.4226E-03
    3.6793   2717.91   1.69213  5.4169E-03
    3.6767   2719.83   1.69213  5.4154E-03
    3.6741   2721.75   1.69213  5.4062E-03
    3.6715   2723.68   1.69214  5.3981E-03
    3.6689   2725.61   1.69214  5.4034E-03
    3.6663   2727.55   1.69214  5.4055E-03
    3.6637   2729.48   1.69214  5.4058E-03
    3.6611   2731.42   1.69214  5.4070E-03
    3.6585   2733.36   1.69213  5.3876E-03
    3.6559   2735.30   1.69222  5.3793E-03
    3.6534   2737.18   1.69207  5.3880E-03
    3.6508   2739.13   1.69215  5.3859E-03
    3.6482   2741.08   1.69223  5.3844E-03
    3.6457   2742.96   1.69207  5.3850E-03
    3.6431   2744.92   1.69215  5.3733E-03
    3.6405   2746.88   1.69224  5.3712E-03
    3.6380   2748.76   1.69208  5.3759E-03
    3.6354   2750.73   1.69225  5.3788E-03
    3.6329   2752.62   1.69208  5.3818E-03
    3.6303   2754.59   1.69224  5.3850E-03
    3.6278   2756.49   1.69216  5.3727E-03
    3.6253   2758.39   1.69209  5.3652E-03
    3.6227   2760.37   1.69225  5.3720E-03
    3.6202   2762.28   1.69217  5.3801E-03
    3.6177   2764.19   1.69217  5.3733E-03
    3.6152   2766.10   1.69210  5.3671E-03
    3.6126   2768.09   1.69225  5.3688E-03
    3.6101   2770.01   1.69217  5.3724E-03
    3.6076   2771.93   1.69218  5.3688E-03
    3.6051   2773.85   1.69218  5.3707E-03
    3.6026   2775.77   1.69218  5.3746E-03
    3.6001   2777.70   1.69217  5.3714E-03
    3.5976   2779.63   1.69217  5.3650E-03
    3.5951   2781.56   1.69218  5.3605E-03
    3.5926   2783.50   1.69218  5.3581E-03
    3.5901   2785.44   1.69218  5.3609E-03
    3.5876   2787.38   1.69227  5.3626E-03
    3.5852   2789.24   1.69211  5.3669E-03
    3.5827   2791.19   1.69219  5.3720E-03
    3.5802   2793.14   1.69217  5.3673E-03
    3.5777   2795.09   1.69225  5.3605E-03
    3.5753   2796.97   1.69210  5.3498E-03
    3.5728   2798.93   1.69218  5.3430E-03
    3.5703   2800.89   1.69227  5.3500E-03
    3.5679   2802.77   1.69210  5.3532E-03
    3.5654   2804.73   1.69228  5.3455E-03
    3.5630   2806.62   1.69211  5.3487E-03
    3.5605   2808.59   1.69228  5.3494E-03
    3.5581   2810.49   1.69211  5.3457E-03
    3.5556   2812.46   1.69228  5.3524E-03
    3.5532   2814.36   1.69219  5.3639E-03
    3.5508   2816.27   1.69220  5.3577E-03
    3.5484   2818.17   1.69211  5.3511E-03
    3.5459   2820.16   1.69227  5.3479E-03
    3.5435   2822.07   1.69219  5.3440E-03
    3.5411   2823.98   1.69221  5.3487E-03
    3.5387   2825.90   1.69212  5.3468E-03
    3.5362   2827.89   1.69228  5.3402E-03
    3.5338   2829.81   1.69220  5.3391E-03
    3.5314   2831.74   1.69221  5.3468E-03
    3.5290   2833.66   1.69221  5.3483E-03
    3.5266   2835.59   1.69220  5.3445E-03
    3.5242   2837.52   1.69221  5.3370E-03
    3.5218   2839.46   1.69221  5.3370E-03
    3.5194   2841.39   1.69221  5.3440E-03
    3.5170   2843.33   1.69230  5.3453E-03
    3.5147   2845.19   1.69214  5.3487E-03
    3.5123   2847.14   1.69222  5.3583E-03
    3.5099   2849.08   1.69221  5.3600E-03
    3.5075   2851.03   1.69229  5.3524E-03
    3.5052   2852.90   1.69212  5.3483E-03
    3.5028   2854.86   1.69221  5.3485E-03
    3.5004   2856.82   1.69229  5.3549E-03
    3.4981   2858.69   1.69212  5.3449E-03
    3.4957   2860.66   1.69221  5.3342E-03
    3.4933   2862.62   1.69231  5.3453E-03
    3.4910   2864.51   1.69213  5.3598E-03
    3.4886   2866.48   1.69230  5.3605E-03
    3.4863   2868.37   1.69221  5.3534E-03
    3.4840   2870.26   1.69213  5.3502E-03
    3.4816   2872.24   1.69230  5.3622E-03
    3.4793   2874.14   1.69211  5.3477E-03
    3.4769   2876.13   1.69229  5.3383E-03
    3.4746   2878.03   1.69221  5.3449E-03
    3.4723   2879.94   1.69222  5.3421E-03
    3.4700   2881.84   1.69213  5.3470E-03
    3.4676   2883.84   1.69229  5.3524E-03
    3.4653   2885.75   1.69220  5.3432E-03
    3.4630   2887.67   1.69221  5.3348E-03
    3.4607   2889.59   1.69222  5.3459E-03
    3.4584   2891.51   1.69222  5.3558E-03
    3.4561   2893.43   1.69221  5.3532E-03
    3.4538   2895.36   1.69221  5.3447E-03
    3.4515   2897.29   1.69222  5.3417E-03
    3.4492   2899.22   1.69222  5.3477E-03
    3.4469   2901.16   1.69222  5.3562E-03
    3.4446   2903.09   1.69221  5.3519E-03
    3.4423   2905.03   1.69221  5.3421E-03
    3.4400   2906.98   1.69231  5.3453E-03
    3.4378   2908.84   1.69214  5.3611E-03
    3.4355   2910.78   1.69222  5.3773E-03
    3.4332   2912.73   1.69219  5.3586E-03
    3.4309   2914.69   1.69229  5.3286E-03
    3.4287   2916.56   1.69213  5.3336E-03
    3.4264   2918.52   1.69223  5.3498E-03
    3.4241   2920.48   1.69232  5.3716E-03
    3.4219   2922.35   1.69212  5.3863E-03
    3.4196   2924.32   1.69230  5.3808E-03
    3.4174   2926.20   1.69210  5.3722E-03
    3.4151   2928.17   1.69229  5.3658E-03
    3.4129   2930.06   1.69210  5.3639E-03
    3.4106   2932.04   1.69228  5.3539E-03
    3.4084   2933.93   1.69210  5.3455E-03
    3.4061   2935.91   1.69228  5.3449E-03
    3.4039   2937.81   1.69220  5.3564E-03
    3.4017   2939.71   1.69211  5.3650E-03
    3.3994   2941.70   1.69227  5.3613E-03
    3.3972   2943.60   1.69218  5.3434E-03
    3.3950   2945.51   1.69220  5.3312E-03
    3.3928   2947.42   1.69212  5.3455E-03
    3.3905   2949.42   1.69229  5.3643E-03
    3.3883   2951.33   1.69218  5.3767E-03
    3.3861   2953.25   1.69217  5.3737E-03
    3.3839   2955.17   1.69217  5.3532E-03
    3.3817   2957.09   1.69217  5.3421E-03
    3.3795   2959.02   1.69218  5.3372E-03
    3.3773   2960.95   1.69218  5.3404E-03
    3.3751   2962.88   1.69218  5.3489E-03
    3.3729   2964.81   1.69217  5.3479E-03
    3.3707   2966.74   1.69217  5.3357E-03
    3.3685   2968.68   1.69218  5.3252E-03
    3.3663   2970.62   1.69218  5.3259E-03
    3.3641   2972.56   1.69228  5.3462E-03
    3.3620   2974.42   1.69209  5.3558E-03
    3.3598   2976.37   1.69218  5.3521E-03
    3.3576   2978.32   1.69216  5.3430E-03
    3.3554   2980.27   1.69226  5.3314E-03
    3.3533   2982.14   1.69208  5.3338E-03
    3.3511   2984.09   1.69217  5.3423E-03
    3.3489   2986.06   1.69225  5.3442E-03
    3.3468   2987.93   1.69206  5.3276E-03
    3.3446   2989.89   1.69216  5.3216E-03
    3.3424   2991.86   1.69225  5.3154E-03
    3.3403   2993.74   1.69207  5.3158E-03
    3.3381   2995.72   1.69227  5.3224E-03
    3.3360   2997.60   1.69207  5.3333E-03
    3.3338   2999.58   1.69225  5.3301E-03
    3.3317   3001.47   1.69216  5.3167E-03
    3.3296   3003.36   1.69207  5.3090E-03
    3.3274   3005.35   1.69225  5.3060E-03
    3.3253   3007.25   1.69217  5.3032E-03
    3.3232   3009.15   1.69208  5.3026E-03
    3.3210   3011.14   1.69227  5.3137E-03
    3.3189   3013.05   1.69217  5.3188E-03
    3.3168   3014.95   1.69218  5.3152E-03
    3.3147   3016.86   1.69208  5.3165E-03
    3.3125   3018.87   1.69226  5.3122E-03
    3.3104   3020.78   1.69216  5.3094E-03
    3.3083   3022.70   1.69217  5.3109E-03
    3.3062   3024.62   1.69217  5.3141E-03
    3.3041   3026.54   1.69217  5.3071E-03
    3.3020   3028.47   1.69217  5.3002E-03
    3.2999   3030.39   1.69217  5.3101E-03
    3.2978   3032.32   1.69217  5.3092E-03
    3.2957   3034.26   1.69217  5.3060E-03
    3.2936   3036.19   1.69218  5.3135E-03
    3.2915   3038.13   1.69217  5.3233E-03
    3.2894   3040.07   1.69215  5.3143E-03
    3.2873   3042.01   1.69226  5.2979E-03
    3.2853   3043.86   1.69208  5.3000E-03
    3.2832   3045.81   1.69219  5.3101E-03
    3.2811   3047.76   1.69218  5.3177E-03
    3.2790   3049.71   1.69216  5.3327E-03
    3.2769   3051.66   1.69225  5.3327E-03
    3.2749   3053.53   1.69205  5.3141E-03
    3.2728   3055.49   1.69225  5.3060E-03
    3.2708   3057.36   1.69206  5.3034E-03
    3.2687   3059.32   1.69216  5.3028E-03
    3.2666   3061.29   1.69225  5.3056E-03
    3.2646   3063.16   1.69205  5.3105E-03
    3.2625   3065.13   1.69225  5.3024E-03
    3.2605   3067.01   1.69205  5.3011E-03
    3.2584   3068.99   1.69225  5.2970E-03
    3.2564   3070.88   1.69205  5.2906E-03
    3.2543   3072.86   1.69226  5.2904E-03
    3.2523   3074.75   1.69206  5.2900E-03
    3.2502   3076.73   1.69225  5.2885E-03
    3.2482   3078.63   1.69216  5.2876E-03
    3.2462   3080.52   1.69207  5.2765E-03
    3.2441   3082.52   1.69227  5.2814E-03
    3.2421   3084.42   1.69217  5.2968E-03
    3.2401   3086.32   1.69218  5.3105E-03
    3.2381   3088.23   1.69207  5.3130E-03
    3.2360   3090.23   1.69225  5.3062E-03
    3.2340   3092.15   1.69214  5.2900E-03
    3.2320   3094.06   1.69216  5.2846E-03
    3.2300   3095.98   1.69217  5.2769E-03
    3.2280   3097.89   1.69218  5.2776E-03
    3.2260   3099.81   1.69219  5.3002E-03
    3.2240   3101.74   1.69218  5.3145E-03
    3.2220   3103.66   1.69217  5.3124E-03
    3.2200   3105.59   1.69217  5.3098E-03
    3.2180   3107.52   1.69217  5.3007E-03
    3.2160   3109.45   1.69217  5.3090E-03
    3.2140   3111.39   1.69217  5.3128E-03
    3.2120   3113.33   1.69216  5.3101E-03
    3.2100   3115.26   1.69216  5.3109E-03
    3.2080   3117.21   1.69216  5.3165E-03
    3.2060   3119.15   1.69214  5.3199E-03
    3.2040   3121.10   1.69225  5.2960E-03
    3.2021   3122.95   1.69206  5.2985E-03
    3.2001   3124.90   1.69217  5.3203E-03
    3.1981   3126.86   1.69214  5.3113E-03
    3.1961   3128.81   1.69225  5.2998E-03
    3.1942   3130.67   1.69205  5.3126E-03
    3.1922   3132.64   1.69215  5.3135E-03
    3.1902   3134.60   1.69225  5.2979E-03
    3.1883   3136.47   1.69204  5.3019E-03
    3.1863   3138.44   1.69226  5.3026E-03
    3.1844   3140.31   1.69206  5.2955E-03
    3.1824   3142.28   1.69216  5.3032E-03
    3.1804   3144.26   1.69225  5.3096E-03
    3.1785   3146.14   1.69216  5.3028E-03
    3.1766   3148.02   1.69206  5.3073E-03
    3.1746   3150.00   1.69227  5.3190E-03
    3.1727   3151.89   1.69205  5.3263E-03
    3.1707   3153.88   1.69225  5.3318E-03
    3.1688   3155.77   1.69215  5.3284E-03
    3.1669   3157.66   1.69204  5.3278E-03
    3.1649   3159.66   1.69224  5.3297E-03
    3.1630   3161.56   1.69214  5.3128E-03
    3.1611   3163.46   1.69204  5.3180E-03
    3.1591   3165.46   1.69224  5.3299E-03
    3.1572   3167.36   1.69213  5.3224E-03
    3.1553   3169.27   1.69214  5.3143E-03
    3.1534   3171.18   1.69215  5.3145E-03
    3.1515   3173.09   1.69205  5.3271E-03
    3.1495   3175.11   1.69224  5.3374E-03
    3.1476   3177.02   1.69212  5.3265E-03
    3.1457   3178.94   1.69213  5.3276E-03
    3.1438   3180.86   1.69214  5.3353E-03
    3.1419   3182.79   1.69213  5.3457E-03
    3.1400   3184.71   1.69212  5.3496E-03
    3.1381   3186.64   1.69212  5.3442E-03
    3.1362   3188.57   1.69211  5.3515E-03
    3.1343   3190.51   1.69209  5.3489E-03
    3.1324   3192.44   1.69209  5.3190E-03
    3.1305   3194.38   1.69210  5.3098E-03
    3.1286   3196.32   1.69210  5.3101E-03
    3.1267   3198.26   1.69222  5.3175E-03
    3.1249   3200.10   1.69201  5.3220E-03
    3.1230   3202.05   1.69212  5.3237E-03
    3.1211   3204.00   1.69211  5.3284E-03
    3.1192   3205.95   1.69210  5.3368E-03
    3.1173   3207.90   1.69221  5.3440E-03
    3.1155   3209.76   1.69199  5.3462E-03
    3.1136   3211.72   1.69208  5.3323E-03
    3.1117   3213.68   1.69219  5.3154E-03
    3.1099   3215.54   1.69199  5.3077E-03
    3.1080   3217.50   1.69210  5.3190E-03
    3.1061   3219.47   1.69220  5.3351E-03
    3.1043   3221.34   1.69198  5.3246E-03
    3.1024   3223.31   1.69221  5.3182E-03
    3.1006   3225.18   1.69199  5.3280E-03
    3.0987   3227.16   1.69209  5.3357E-03
    3.0968   3229.14   1.69219  5.3344E-03
    3.0950   3231.02   1.69209  5.3235E-03
    3.0932   3232.90   1.69199  5.3214E-03
    3.0913   3234.88   1.69221  5.3434E-03
    3.0895   3236.77   1.69197  5.3485E-03
    3.0876   3238.76   1.69219  5.3357E-03
    3.0858   3240.65   1.69209  5.3385E-03
    3.0840   3242.54   1.69198  5.3566E-03
    3.0821   3244.54   1.69218  5.3720E-03
    3.0803   3246.44   1.69206  5.3513E-03
    3.0785   3248.34   1.69195  5.3344E-03
    3.0766   3250.34   1.69217  5.3447E-03
    3.0748   3252.24   1.69205  5.3438E-03
    3.0730   3254.15   1.69206  5.3378E-03
    3.0712   3256.06   1.69207  5.3387E-03
    3.0694   3257.97   1.69195  5.3586E-03
    3.0675   3259.98   1.69215  5.3600E-03
    3.0657   3261.90   1.69202  5.3434E-03
    3.0639   3263.81   1.69203  5.3417E-03
    3.0621   3265.73   1.69203  5.3254E-03
    3.0603   3267.65   1.69204  5.3192E-03
    3.0585   3269.58   1.69205  5.3293E-03
    3.0567   3271.50   1.69204  5.3342E-03
    3.0549   3273.43   1.69204  5.3331E-03
    3.0531   3275.36   1.69204  5.3342E-03
    3.0513   3277.29   1.69204  5.3524E-03
    3.0495   3279.23   1.69202  5.3485E-03
    3.0477   3281.16   1.69202  5.3336E-03
    3.0459   3283.10   1.69202  5.3220E-03
    3.0441   3285.04   1.69202  5.3207E-03
    3.0423   3286.99   1.69214  5.3220E-03
    3.0406   3288.82   1.69192  5.3257E-03
    3.0388   3290.77   1.69204  5.3374E-03
    3.0370   3292.72   1.69203  5.3353E-03
    3.0352   3294.68   1.69201  5.3383E-03
    3.0334   3296.63   1.69213  5.3459E-03
    3.0317   3298.48   1.69190  5.3368E-03
    3.0299   3300.44   1.69202  5.3293E-03
    3.0281   3302.40   1.69200  5.3293E-03
    3.0263   3304.37   1.69212  5.3231E-03
    3.0246   3306.22   1.69189  5.3163E-03
    3.0228   3308.19   1.69214  5.3177E-03
    3.0211   3310.05   1.69191  5.3383E-03
    3.0193   3312.03   1.69201  5.3457E-03
    3.0175   3314.00   1.69212  5.3410E-03
    3.0158   3315.87   1.69188  5.3504E-03
    3.0140   3317.85   1.69212  5.3528E-03
    3.0123   3319.72   1.69187  5.3489E-03
    3.0105   3321.71   1.69210  5.3291E-03
    3.0088   3323.58   1.69187  5.3299E-03
    3.0070   3325.57   1.69210  5.3442E-03
    3.0053   3327.45   1.69198  5.3348E-03
    3.0036   3329.34   1.69187  5.3340E-03
    3.0018   3331.33   1.69211  5.3374E-03
    3.0001   3333.22   1.69186  5.3391E-03
    2.9983   3335.22   1.69209  5.3385E-03
    2.9966   3337.12   1.69198  5.3504E-03
    2.9949   3339.01   1.69185  5.3485E-03
    2.9931   3341.02   1.69207  5.3404E-03
    2.9914   3342.92   1.69195  5.3449E-03
    2.9897   3344.82   1.69195  5.3318E-03
    2.9880   3346.72   1.69197  5.3054E-03
    2.9863   3348.63   1.69186  5.3145E-03
    2.9845   3350.64   1.69208  5.3387E-03
    2.9828   3352.55   1.69195  5.3387E-03
    2.9811   3354.47   1.69196  5.3169E-03
    2.9794   3356.38   1.69197  5.3186E-03
    2.9777   3358.30   1.69197  5.3432E-03
    2.9760   3360.22   1.69197  5.3434E-03
    2.9743   3362.14   1.69197  5.3524E-03
    2.9726   3364.06   1.69184  5.3613E-03
    2.9708   3366.10   1.69204  5.3560E-03
    2.9691   3368.02   1.69191  5.3391E-03
    2.9674   3369.95   1.69192  5.3284E-03
    2.9657   3371.89   1.69205  5.3370E-03
    2.9641   3373.71   1.69180  5.3363E-03
    2.9624   3375.64   1.69193  5.3143E-03
    2.9607   3377.58   1.69194  5.3058E-03
    2.9590   3379.52   1.69195  5.3214E-03
    2.9573   3381.46   1.69195  5.3400E-03
    2.9556   3383.41   1.69194  5.3524E-03
    2.9539   3385.35   1.69192  5.3547E-03
    2.9522   3387.30   1.69204  5.3609E-03
    2.9506   3389.14   1.69178  5.3547E-03
    2.9489   3391.09   1.69191  5.3361E-03
    2.9472   3393.05   1.69190  5.3182E-03
    2.9455   3395.01   1.69204  5.3246E-03
    2.9439   3396.85   1.69180  5.3383E-03
    2.9422   3398.82   1.69192  5.3551E-03
    2.9405   3400.78   1.69189  5.3462E-03
    2.9388   3402.75   1.69201  5.3323E-03
    2.9372   3404.60   1.69177  5.3365E-03
    2.9355   3406.57   1.69202  5.3297E-03
    2.9339   3408.43   1.69177  5.3340E-03
    2.9322   3410.41   1.69203  5.3438E-03
    2.9306   3412.27   1.69177  5.3530E-03
    2.9289   3414.25   1.69188  5.3556E-03
    2.9272   3416.23   1.69200  5.3363E-03
    2.9256   3418.10   1.69175  5.3442E-03
    2.9239   3420.09   1.69200  5.3541E-03
    2.9223   3421.96   1.69174  5.3447E-03
    2.9206   3423.95   1.69200  5.3464E-03
    2.9190   3425.83   1.69173  5.3703E-03
    2.9173   3427.83   1.69196  5.3592E-03
    2.9157   3429.71   1.69184  5.3459E-03
    2.9141   3431.59   1.69172  5.3500E-03
    2.9124   3433.59   1.69195  5.3276E-03
    2.9108   3435.48   1.69184  5.3233E-03
    2.9092   3437.37   1.69172  5.3374E-03
    2.9075   3439.38   1.69195  5.3297E-03
    2.9059   3441.27   1.69183  5.3237E-03
    2.9043   3443.17   1.69171  5.3293E-03
    2.9026   3445.19   1.69194  5.3361E-03
    2.9010   3447.09   1.69180  5.3271E-03
    2.8994   3448.99   1.69181  5.3062E-03
    2.8978   3450.89   1.69182  5.2994E-03
    2.8962   3452.80   1.69184  5.3000E-03
    2.8946   3454.71   1.69172  5.2960E-03
    2.8929   3456.74   1.69196  5.3143E-03
    2.8913   3458.65   1.69182  5.3297E-03
    2.8897   3460.57   1.69182  5.3312E-03
    2.8881   3462.48   1.69181  5.3165E-03
    2.8865   3464.40   1.69181  5.3054E-03
    2.8849   3466.32   1.69182  5.2943E-03
    2.8833   3468.25   1.69183  5.2943E-03
    2.8817   3470.17   1.69184  5.2932E-03
    2.8801   3472.10   1.69184  5.3101E-03
    2.8785   3474.03   1.69184  5.3348E-03
    2.8769   3475.96   1.69183  5.3370E-03
    2.8753   3477.90   1.69182  5.3254E-03
    2.8737   3479.83   1.69182  5.3355E-03
    2.8721   3481.77   1.69181  5.3487E-03
    2.8705   3483.71   1.69180  5.3400E-03
    2.8689   3485.66   1.69180  5.3353E-03
    2.8673   3487.60   1.69179  5.3438E-03
    2.8657   3489.55   1.69192  5.3639E-03
    2.8642   3491.38   1.69165  5.3481E-03
    2.8626   3493.33   1.69179  5.3312E-03
    2.8610   3495.28   1.69176  5.3536E-03
    2.8594   3497.24   1.69188  5.3464E-03
    2.8579   3499.07   1.69162  5.3122E-03
    2.8563   3501.03   1.69177  5.3032E-03
    2.8547   3503.00   1.69176  5.3083E-03
    2.8531   3504.96   1.69190  5.3103E-03
    2.8516   3506.80   1.69165  5.3075E-03
    2.8500   3508.77   1.69178  5.3122E-03
    2.8484   3510.74   1.69191  5.3250E-03
    2.8469   3512.59   1.69165  5.3201E-03
    2.8453   3514.57   1.69178  5.3267E-03
    2.8437   3516.55   1.69190  5.3378E-03
    2.8422   3518.40   1.69163  5.3400E-03
    2.8406   3520.38   1.69190  5.3342E-03
    2.8391   3522.24   1.69163  5.3406E-03
    2.8375   3524.23   1.69190  5.3464E-03
    2.8360   3526.09   1.69163  5.3466E-03
    2.8344   3528.08   1.69189  5.3643E-03
    2.8329   3529.95   1.69160  5.3643E-03
    2.8313   3531.95   1.69186  5.3355E-03
    2.8298   3533.82   1.69160  5.3246E-03
    2.8282   3535.82   1.69188  5.3306E-03
    2.8267   3537.69   1.69161  5.3342E-03
    2.8251   3539.70   1.69187  5.3365E-03
    2.8236   3541.58   1.69175  5.3412E-03
    2.8221   3543.46   1.69163  5.3383E-03
    2.8205   3545.47   1.69189  5.3724E-03
    2.8190   3547.36   1.69174  5.4030E-03
    2.8175   3549.25   1.69158  5.3955E-03
    2.8159   3551.26   1.69183  5.3590E-03
    2.8144   3553.16   1.69171  5.3451E-03
    2.8129   3555.05   1.69174  5.3571E-03
    2.8114   3556.95   1.69160  5.3870E-03
    2.8098   3558.97   1.69184  5.4058E-03
    2.8083   3560.87   1.69168  5.3966E-03
    2.8068   3562.78   1.69170  5.3823E-03
    2.8053   3564.68   1.69156  5.3746E-03
    2.8037   3566.72   1.69182  5.3838E-03
    2.8022   3568.62   1.69167  5.3917E-03
    2.8007   3570.54   1.69168  5.3761E-03
    2.7992   3572.45   1.69169  5.3652E-03
    2.7977   3574.36   1.69170  5.3746E-03
    2.7962   3576.28   1.69171  5.3893E-03
    2.7947   3578.20   1.69171  5.4145E-03
    2.7932   3580.12   1.69170  5.4352E-03
    2.7917   3582.05   1.69169  5.4301E-03
    2.7902   3583.97   1.69169  5.4446E-03
    2.7887   3585.90   1.69168  5.4780E-03
    2.7872   3587.83   1.69165  5.5019E-03
    2.7857   3589.76   1.69162  5.4912E-03
    2.7842   3591.70   1.69161  5.4566E-03
    2.7827   3593.63   1.69162  5.4478E-03
    2.7812   3595.57   1.69162  5.4891E-03
    2.7797   3597.51   1.69160  5.5032E-03
    2.7782   3599.45   1.69158  5.4837E-03
    2.7767   3601.40   1.69156  5.4906E-03
    2.7752   3603.34   1.69170  5.4876E-03
    2.7738   3605.16   1.69142  5.4895E-03
    2.7723   3607.11   1.69156  5.5070E-03
    2.7708   3609.07   1.69153  5.5121E-03
    2.7693   3611.02   1.69150  5.5010E-03
    2.7678   3612.98   1.69164  5.4842E-03
    2.7664   3614.81   1.69136  5.4771E-03
    2.7649   3616.77   1.69151  5.4916E-03
    2.7634   3618.73   1.69149  5.4955E-03
    2.7619   3620.70   1.69163  5.5066E-03
    2.7605   3622.53   1.69133  5.5160E-03
    2.7590   3624.50   1.69146  5.5160E-03
    2.7575   3626.47   1.69159  5.5158E-03
    2.7561   3628.32   1.69130  5.5288E-03
    2.7546   3630.29   1.69141  5.5450E-03
    2.7531   3632.27   1.69153  5.5331E-03
    2.7517   3634.12   1.69123  5.5025E-03
    2.7502   3636.10   1.69138  5.4771E-03
    2.7487   3638.08   1.69153  5.4987E-03
    2.7473   3639.94   1.69123  5.5151E-03
    2.7458   3641.93   1.69152  5.5173E-03
    2.7444   3643.78   1.69121  5.5224E-03
    2.7429   3645.78   1.69150  5.5480E-03
    2.7415   3647.64   1.69117  5.5715E-03
    2.7400   3649.64   1.69145  5.5412E-03
    2.7386   3651.50   1.69115  5.5335E-03
    2.7371   3653.50   1.69144  5.5769E-03
    2.7357   3655.37   1.69110  5.5920E-03
    2.7342   3657.38   1.69136  5.5724E-03
    2.7328   3659.25   1.69121  5.5681E-03
    2.7314   3661.13   1.69105  5.5797E-03
    2.7299   3663.14   1.69130  5.5848E-03
    2.7285   3665.02   1.69114  5.5826E-03
    2.7271   3666.90   1.69096  5.6064E-03
    2.7256   3668.92   1.69121  5.5852E-03
    2.7242   3670.80   1.69105  5.5664E-03
    2.7228   3672.69   1.69088  5.5786E-03
    2.7213   3674.71   1.69112  5.5818E-03
    2.7199   3676.61   1.69095  5.5613E-03
    2.7185   3678.50   1.69078  5.5536E-03
    2.7170   3680.53   1.69102  5.5717E-03
    2.7156   3682.43   1.69082  5.5576E-03
    2.7142   3684.33   1.69077  5.5489E-03
    2.7128   3686.23   1.69070  5.5241E-03
    2.7114   3688.13   1.69066  5.4235E-03
    2.7100   3690.04   1.69050  5.3562E-03
    2.7085   3692.08   1.69074  5.3205E-03
    2.7071   3693.99   1.69057  5.2592E-03
    2.7057   3695.90   1.69057  5.1631E-03
    2.7043   3697.81   1.69059  5.1007E-03
    2.7029   3699.73   1.69060  5.0761E-03
    2.7015   3701.65   1.69060  5.0336E-03
    2.7001   3703.57   1.69061  4.9638E-03
    2.6987   3705.49   1.69064  4.9018E-03
    2.6973   3707.41   1.69068  4.8811E-03
    2.6959   3709.34   1.69071  4.8685E-03
    2.6945   3711.26   1.69072  4.8638E-03
    2.6931   3713.19   1.69073  4.8542E-03
    2.6917   3715.12   1.69073  4.8230E-03
    2.6903   3717.06   1.69074  4.7935E-03
    2.6889   3718.99   1.69075  4.7679E-03
    2.6875   3720.93   1.69077  4.7305E-03
    2.6861   3722.87   1.69079  4.7008E-03
    2.6847   3724.81   1.69083  4.6679E-03
    2.6833   3726.75   1.69086  4.6848E-03
    2.6819   3728.70   1.69087  4.6938E-03
    2.6805   3730.65   1.69087  4.6735E-03
    2.6791   3732.60   1.69103  4.6504E-03
    2.6778   3734.41   1.69080  4.6455E-03
    2.6764   3736.36   1.69095  4.6515E-03
    2.6750   3738.32   1.69095  4.6459E-03
    2.6736   3740.28   1.69096  4.6307E-03
    2.6722   3742.23   1.69111  4.6478E-03
    2.6709   3744.06   1.69086  4.6544E-03
    2.6695   3746.02   1.69100  4.6209E-03
    2.6681   3747.99   1.69101  4.6038E-03
    2.6667   3749.95   1.69117  4.6149E-03
    2.6654   3751.78   1.69094  4.6175E-03
    2.6640   3753.75   1.69113  4.6070E-03
    2.6626   3755.73   1.69150  4.6047E-03
    2.6613   3757.56   1.68991  4.6081E-03
    2.6585   3761.52   1.69122  4.6055E-03
    2.6558   3765.34   1.69111  4.6087E-03
    2.6531   3769.18   1.69111  4.6068E-03
    2.6504   3773.02   1.69112  4.6000E-03
    2.6477   3776.86   1.69113  4.6188E-03
    2.6450   3780.72   1.69112  4.6303E-03
    2.6423   3784.58   1.69111  4.6102E-03
    2.6396   3788.45   1.69112  4.5876E-03
    2.6369   3792.33   1.69113  4.5707E-03
    2.6342   3796.22   1.69114  4.5677E-03
    2.6315   3800.11   1.69122  4.5739E-03
    2.6289   3803.87   1.69110  4.5662E-03
    2.6262   3807.78   1.69117  4.5658E-03
    2.6235   3811.70   1.69123  4.5649E-03
    2.6209   3815.48   1.69118  4.5464E-03
    2.6183   3819.27   1.69113  4.5470E-03
    2.6156   3823.21   1.69126  4.5566E-03
    2.6130   3827.02   1.69113  4.5476E-03
    2.6103   3830.98   1.69126  4.5414E-03
    2.6077   3834.80   1.69120  4.5421E-03
    2.6051   3838.62   1.69121  4.5500E-03
    2.6025   3842.46   1.69121  4.5474E-03
    2.5999   3846.30   1.69121  4.5348E-03
    2.5973   3850.15   1.69121  4.5229E-03
    2.5947   3854.01   1.69122  4.5171E-03
    2.5921   3857.88   1.69123  4.5224E-03
    2.5895   3861.75   1.69123  4.5184E-03
    2.5869   3865.63   1.69123  4.5162E-03
    2.5843   3869.52   1.69123  4.5194E-03
    2.5817   3873.42   1.69130  4.5171E-03
    2.5792   3877.17   1.69116  4.5169E-03
    2.5766   3881.08   1.69130  4.5047E-03
    2.5741   3884.85   1.69116  4.5028E-03
    2.5715   3888.78   1.69131  4.4818E-03
    2.5690   3892.57   1.69118  4.4759E-03
    2.5664   3896.51   1.69133  4.5036E-03
    2.5639   3900.31   1.69117  4.5137E-03
    2.5613   3904.27   1.69130  4.4902E-03
    2.5588   3908.08   1.69123  4.4737E-03
    2.5563   3911.90   1.69124  4.4598E-03
    2.5538   3915.73   1.69126  4.4528E-03
    2.5513   3919.57   1.69120  4.4680E-03
    2.5487   3923.57   1.69132  4.4814E-03
    2.5462   3927.42   1.69124  4.4545E-03
    2.5437   3931.28   1.69126  4.4404E-03
    2.5412   3935.15   1.69126  4.4613E-03
    2.5387   3939.02   1.69133  4.4603E-03
    2.5363   3942.75   1.69120  4.4492E-03
    2.5338   3946.64   1.69127  4.4566E-03
    2.5313   3950.54   1.69125  4.4554E-03
    2.5288   3954.44   1.69132  4.4299E-03
    2.5264   3958.20   1.69118  4.4261E-03
    2.5239   3962.12   1.69133  4.4152E-03
    2.5215   3965.89   1.69120  4.3975E-03
    2.5190   3969.83   1.69136  4.4094E-03
    2.5166   3973.62   1.69121  4.4274E-03
    2.5141   3977.57   1.69134  4.4250E-03
    2.5117   3981.37   1.69127  4.4222E-03
    2.5093   3985.18   1.69120  4.4169E-03
    2.5068   3989.15   1.69133  4.4022E-03
    2.5044   3992.97   1.69127  4.3970E-03
    2.5020   3996.80   1.69128  4.3987E-03
    2.4996   4000.64   1.69128  4.4017E-03
    2.4972   4004.49   1.69128  4.3925E-03
    2.4948   4008.34   1.69127  4.3911E-03
    2.4924   4012.20   1.69128  4.3782E-03
    2.4900   4016.06   1.69128  4.3767E-03
    2.4876   4019.94   1.69128  4.3885E-03
    2.4852   4023.82   1.69128  4.3714E-03
    2.4828   4027.71   1.69128  4.3605E-03
    2.4804   4031.61   1.69136  4.3714E-03
    2.4781   4035.35   1.69122  4.3714E-03
    2.4757   4039.26   1.69128  4.3584E-03
    2.4733   4043.18   1.69136  4.3564E-03
    2.4710   4046.94   1.69121  4.3673E-03
    2.4686   4050.88   1.69135  4.3545E-03
    2.4663   4054.66   1.69121  4.3349E-03
    2.4639   4058.61   1.69136  4.3460E-03
    2.4616   4062.40   1.69129  4.3517E-03
    2.4593   4066.20   1.69121  4.3400E-03
    2.4569   4070.17   1.69135  4.3203E-03
    2.4546   4073.98   1.69129  4.3097E-03
    2.4523   4077.80   1.69131  4.3171E-03
    2.4500   4081.63   1.69132  4.3257E-03
    2.4477   4085.47   1.69124  4.3421E-03
    2.4453   4089.48   1.69136  4.3492E-03
    2.4430   4093.33   1.69127  4.3240E-03
    2.4407   4097.19   1.69136  4.3067E-03
    2.4385   4100.88   1.69123  4.2998E-03
    2.4362   4104.75   1.69132  4.2936E-03
    2.4339   4108.63   1.69132  4.3094E-03
    2.4316   4112.52   1.69131  4.3191E-03
    2.4293   4116.41   1.69130  4.3169E-03
    2.4270   4120.31   1.69138  4.3135E-03
    2.4248   4124.05   1.69123  4.3122E-03
    2.4225   4127.97   1.69130  4.2885E-03
    2.4202   4131.89   1.69138  4.2928E-03
    2.4180   4135.65   1.69124  4.3035E-03
    2.4157   4139.59   1.69139  4.2951E-03
    2.4135   4143.36   1.69124  4.2986E-03
    2.4112   4147.31   1.69138  4.3000E-03
    2.4090   4151.10   1.69131  4.2996E-03
    2.4068   4154.89   1.69123  4.2924E-03
    2.4045   4158.87   1.69137  4.2855E-03
    2.4023   4162.68   1.69130  4.2900E-03
    2.4001   4166.49   1.69123  4.2868E-03
