Repository: sesquideus/phd

File: erasmus/geofit/Optical_Constants/salts/sulfates/gypsum1_epara-b_oc.txt (part 1 of 2)
Calculated for E||b from oscillators in table 1 of Aronson et al., Appl. Opt. 22,
4093-4098, 1983.
  frequency  calc. ref.  real index  imag. index
 4.0112E+02  7.4331E-02  1.7496E+00   8.9782E-03
 4.0305E+02  7.4497E-02  1.7507E+00   9.1515E-03
 4.0498E+02  7.4667E-02  1.7519E+00   9.3297E-03
 4.0691E+02  7.4840E-02  1.7531E+00   9.5128E-03
 4.0883E+02  7.5016E-02  1.7543E+00   9.7012E-03
 4.1076E+02  7.5195E-02  1.7556E+00   9.8951E-03
 4.1269E+02  7.5378E-02  1.7568E+00   1.0095E-02
 4.1462E+02  7.5565E-02  1.7581E+00   1.0300E-02
 4.1655E+02  7.5756E-02  1.7594E+00   1.0512E-02
 4.1848E+02  7.5950E-02  1.7608E+00   1.0730E-02
 4.2040E+02  7.6148E-02  1.7621E+00   1.0954E-02
 4.2233E+02  7.6351E-02  1.7635E+00   1.1186E-02
 4.2426E+02  7.6557E-02  1.7650E+00   1.1425E-02
 4.2619E+02  7.6768E-02  1.7664E+00   1.1671E-02
 4.2812E+02  7.6983E-02  1.7679E+00   1.1925E-02
 4.3005E+02  7.7203E-02  1.7694E+00   1.2188E-02
 4.3198E+02  7.7428E-02  1.7709E+00   1.2459E-02
 4.3390E+02  7.7658E-02  1.7725E+00   1.2739E-02
 4.3583E+02  7.7893E-02  1.7741E+00   1.3028E-02
 4.3776E+02  7.8133E-02  1.7758E+00   1.3327E-02
 4.3969E+02  7.8378E-02  1.7775E+00   1.3637E-02
 4.4162E+02  7.8629E-02  1.7792E+00   1.3957E-02
 4.4355E+02  7.8886E-02  1.7810E+00   1.4289E-02
 4.4548E+02  7.9149E-02  1.7828E+00   1.4632E-02
 4.4740E+02  7.9419E-02  1.7846E+00   1.4988E-02
 4.4933E+02  7.9695E-02  1.7865E+00   1.5357E-02
 4.5126E+02  7.9977E-02  1.7884E+00   1.5740E-02
 4.5319E+02  8.0267E-02  1.7904E+00   1.6137E-02
 4.5512E+02  8.0564E-02  1.7924E+00   1.6549E-02
 4.5705E+02  8.0868E-02  1.7945E+00   1.6977E-02
 4.5898E+02  8.1181E-02  1.7967E+00   1.7422E-02
 4.6090E+02  8.1502E-02  1.7988E+00   1.7885E-02
 4.6283E+02  8.1831E-02  1.8011E+00   1.8366E-02
 4.6476E+02  8.2169E-02  1.8034E+00   1.8868E-02
 4.6669E+02  8.2516E-02  1.8058E+00   1.9389E-02
 4.6862E+02  8.2874E-02  1.8082E+00   1.9934E-02
 4.7055E+02  8.3241E-02  1.8107E+00   2.0501E-02
 4.7247E+02  8.3619E-02  1.8133E+00   2.1094E-02
 4.7440E+02  8.4008E-02  1.8159E+00   2.1713E-02
 4.7633E+02  8.4408E-02  1.8186E+00   2.2360E-02
 4.7826E+02  8.4821E-02  1.8214E+00   2.3037E-02
 4.8019E+02  8.5247E-02  1.8243E+00   2.3745E-02
 4.8212E+02  8.5686E-02  1.8273E+00   2.4488E-02
 4.8405E+02  8.6139E-02  1.8303E+00   2.5267E-02
 4.8597E+02  8.6607E-02  1.8335E+00   2.6084E-02
 4.8790E+02  8.7091E-02  1.8368E+00   2.6943E-02
 4.8983E+02  8.7592E-02  1.8401E+00   2.7846E-02
 4.9176E+02  8.8110E-02  1.8436E+00   2.8798E-02
 4.9369E+02  8.8647E-02  1.8473E+00   2.9801E-02
 4.9562E+02  8.9203E-02  1.8510E+00   3.0860E-02
 4.9754E+02  8.9781E-02  1.8549E+00   3.1980E-02
 4.9947E+02  9.0381E-02  1.8589E+00   3.3166E-02
 5.0140E+02  9.1005E-02  1.8631E+00   3.4424E-02
 5.0333E+02  9.1654E-02  1.8674E+00   3.5760E-02
 5.0526E+02  9.2332E-02  1.8720E+00   3.7183E-02
 5.0719E+02  9.3039E-02  1.8767E+00   3.8701E-02
 5.0912E+02  9.3779E-02  1.8816E+00   4.0326E-02
 5.1104E+02  9.4553E-02  1.8868E+00   4.2069E-02
 5.1297E+02  9.5367E-02  1.8922E+00   4.3948E-02
 5.1490E+02  9.6222E-02  1.8978E+00   4.5977E-02
 5.1683E+02  9.7124E-02  1.9038E+00   4.8184E-02
 5.1876E+02  9.8078E-02  1.9101E+00   5.0594E-02
 5.2069E+02  9.9091E-02  1.9168E+00   5.3248E-02
 5.2261E+02  1.0017E-01  1.9238E+00   5.6194E-02
 5.2454E+02  1.0132E-01  1.9314E+00   5.9503E-02
 5.2647E+02  1.0257E-01  1.9395E+00   6.3269E-02
 5.2840E+02  1.0391E-01  1.9482E+00   6.7633E-02
 5.3033E+02  1.0537E-01  1.9576E+00   7.2810E-02
 5.3226E+02  1.0697E-01  1.9678E+00   7.9121E-02
 5.3418E+02  1.0873E-01  1.9788E+00   8.7096E-02
 5.3611E+02  1.1064E-01  1.9904E+00   9.7568E-02
 5.3804E+02  1.1264E-01  2.0020E+00   1.1185E-01
 5.3997E+02  1.1447E-01  2.0113E+00   1.3152E-01
 5.4190E+02  1.1546E-01  2.0132E+00   1.5682E-01
 5.4383E+02  1.1446E-01  2.0009E+00   1.8112E-01
 5.4576E+02  1.1142E-01  1.9777E+00   1.8987E-01
 5.4768E+02  1.0874E-01  1.9617E+00   1.8008E-01
 5.4961E+02  1.0816E-01  1.9613E+00   1.6558E-01
 5.5154E+02  1.0926E-01  1.9710E+00   1.5571E-01
 5.5347E+02  1.1119E-01  1.9850E+00   1.5166E-01
 5.5540E+02  1.1348E-01  2.0006E+00   1.5220E-01
 5.5733E+02  1.1595E-01  2.0167E+00   1.5611E-01
 5.5925E+02  1.1853E-01  2.0330E+00   1.6263E-01
 5.6118E+02  1.2122E-01  2.0495E+00   1.7133E-01
 5.6311E+02  1.2402E-01  2.0663E+00   1.8206E-01
 5.6504E+02  1.2694E-01  2.0834E+00   1.9476E-01
 5.6697E+02  1.3002E-01  2.1009E+00   2.0953E-01
 5.6890E+02  1.3327E-01  2.1189E+00   2.2655E-01
 5.7083E+02  1.3671E-01  2.1372E+00   2.4606E-01
 5.7275E+02  1.4037E-01  2.1559E+00   2.6838E-01
 5.7468E+02  1.4427E-01  2.1749E+00   2.9392E-01
 5.7661E+02  1.4843E-01  2.1938E+00   3.2313E-01
 5.7854E+02  1.5289E-01  2.2125E+00   3.5657E-01
 5.8047E+02  1.5764E-01  2.2303E+00   3.9481E-01
 5.8240E+02  1.6271E-01  2.2466E+00   4.3855E-01
 5.8433E+02  1.6810E-01  2.2604E+00   4.8838E-01
 5.8625E+02  1.7381E-01  2.2702E+00   5.4489E-01
 5.8818E+02  1.7979E-01  2.2744E+00   6.0843E-01
 5.9011E+02  1.8599E-01  2.2705E+00   6.7886E-01
 5.9204E+02  1.9229E-01  2.2561E+00   7.5542E-01
 5.9397E+02  1.9853E-01  2.2283E+00   8.3621E-01
 5.9590E+02  2.0449E-01  2.1845E+00   9.1821E-01
 5.9782E+02  2.0985E-01  2.1232E+00   9.9696E-01
 5.9975E+02  2.1427E-01  2.0445E+00   1.0673E+00
 6.0168E+02  2.1736E-01  1.9507E+00   1.1239E+00
 6.0361E+02  2.1874E-01  1.8457E+00   1.1627E+00
 6.0554E+02  2.1809E-01  1.7353E+00   1.1813E+00
 6.0747E+02  2.1517E-01  1.6249E+00   1.1796E+00
 6.0939E+02  2.0985E-01  1.5195E+00   1.1595E+00
 6.1132E+02  2.0210E-01  1.4227E+00   1.1237E+00
 6.1325E+02  1.9202E-01  1.3368E+00   1.0758E+00
 6.1518E+02  1.7981E-01  1.2628E+00   1.0190E+00
 6.1711E+02  1.6577E-01  1.2008E+00   9.5610E-01
 6.1904E+02  1.5033E-01  1.1507E+00   8.8973E-01
 6.2097E+02  1.3397E-01  1.1117E+00   8.2184E-01
 6.2289E+02  1.1730E-01  1.0831E+00   7.5421E-01
 6.2482E+02  1.0092E-01  1.0640E+00   6.8819E-01
 6.2675E+02  8.5421E-02  1.0532E+00   6.2502E-01
 6.2868E+02  7.1292E-02  1.0497E+00   5.6555E-01
 6.3061E+02  5.8888E-02  1.0522E+00   5.1052E-01
 6.3254E+02  4.8362E-02  1.0595E+00   4.6026E-01
 6.3447E+02  3.9724E-02  1.0705E+00   4.1493E-01
 6.3639E+02  3.2837E-02  1.0841E+00   3.7438E-01
 6.3832E+02  2.7504E-02  1.0993E+00   3.3837E-01
 6.4025E+02  2.3485E-02  1.1157E+00   3.0651E-01
 6.4218E+02  2.0551E-02  1.1325E+00   2.7839E-01
 6.4411E+02  1.8490E-02  1.1493E+00   2.5358E-01
 6.4604E+02  1.7118E-02  1.1660E+00   2.3165E-01
 6.4796E+02  1.6288E-02  1.1824E+00   2.1226E-01
 6.4989E+02  1.5877E-02  1.1982E+00   1.9507E-01
 6.5182E+02  1.5789E-02  1.2134E+00   1.7979E-01
 6.5375E+02  1.5948E-02  1.2280E+00   1.6616E-01
 6.5568E+02  1.6292E-02  1.2420E+00   1.5398E-01
 6.5761E+02  1.6777E-02  1.2554E+00   1.4305E-01
 6.5953E+02  1.7365E-02  1.2681E+00   1.3322E-01
 6.6146E+02  1.8030E-02  1.2803E+00   1.2435E-01
 6.6339E+02  1.8747E-02  1.2919E+00   1.1633E-01
 6.6532E+02  1.9502E-02  1.3029E+00   1.0905E-01
 6.6725E+02  2.0280E-02  1.3135E+00   1.0243E-01
 6.6918E+02  2.1072E-02  1.3235E+00   9.6382E-02
 6.7111E+02  2.1869E-02  1.3331E+00   9.0859E-02
 6.7303E+02  2.2666E-02  1.3423E+00   8.5798E-02
 6.7496E+02  2.3458E-02  1.3510E+00   8.1146E-02
 6.7689E+02  2.4241E-02  1.3594E+00   7.6866E-02
 6.7882E+02  2.5015E-02  1.3674E+00   7.2916E-02
 6.8075E+02  2.5774E-02  1.3751E+00   6.9266E-02
 6.8268E+02  2.6520E-02  1.3825E+00   6.5886E-02
 6.8461E+02  2.7251E-02  1.3896E+00   6.2751E-02
 6.8653E+02  2.7966E-02  1.3964E+00   5.9836E-02
 6.8846E+02  2.8665E-02  1.4029E+00   5.7125E-02
 6.9039E+02  2.9348E-02  1.4092E+00   5.4596E-02
 6.9232E+02  3.0014E-02  1.4153E+00   5.2236E-02
 6.9425E+02  3.0665E-02  1.4211E+00   5.0029E-02
 6.9618E+02  3.1300E-02  1.4267E+00   4.7963E-02
 6.9811E+02  3.1919E-02  1.4322E+00   4.6025E-02
 7.0003E+02  3.2523E-02  1.4374E+00   4.4207E-02
 7.0196E+02  3.3113E-02  1.4425E+00   4.2498E-02
 7.0389E+02  3.3688E-02  1.4474E+00   4.0889E-02
 7.0582E+02  3.4249E-02  1.4522E+00   3.9374E-02
 7.0775E+02  3.4798E-02  1.4568E+00   3.7945E-02
 7.0967E+02  3.5332E-02  1.4612E+00   3.6596E-02
 7.1160E+02  3.5855E-02  1.4656E+00   3.5322E-02
 7.1353E+02  3.6366E-02  1.4698E+00   3.4116E-02
 7.1546E+02  3.6865E-02  1.4739E+00   3.2975E-02
 7.1739E+02  3.7352E-02  1.4779E+00   3.1893E-02
 7.1932E+02  3.7829E-02  1.4817E+00   3.0867E-02
 7.2125E+02  3.8296E-02  1.4855E+00   2.9894E-02
 7.2317E+02  3.8752E-02  1.4892E+00   2.8969E-02
 7.2510E+02  3.9199E-02  1.4928E+00   2.8090E-02
 7.2703E+02  3.9637E-02  1.4963E+00   2.7254E-02
 7.2896E+02  4.0066E-02  1.4997E+00   2.6458E-02
 7.3089E+02  4.0487E-02  1.5030E+00   2.5699E-02
 7.3282E+02  4.0900E-02  1.5063E+00   2.4976E-02
 7.3475E+02  4.1304E-02  1.5095E+00   2.4287E-02
 7.3667E+02  4.1702E-02  1.5126E+00   2.3628E-02
 7.3860E+02  4.2092E-02  1.5156E+00   2.3000E-02
 7.4053E+02  4.2475E-02  1.5186E+00   2.2399E-02
 7.4246E+02  4.2851E-02  1.5215E+00   2.1825E-02
 7.4439E+02  4.3222E-02  1.5244E+00   2.1275E-02
 7.4632E+02  4.3586E-02  1.5272E+00   2.0749E-02
 7.4825E+02  4.3944E-02  1.5300E+00   2.0246E-02
 7.5017E+02  4.4297E-02  1.5327E+00   1.9764E-02
 7.5210E+02  4.4644E-02  1.5354E+00   1.9301E-02
 7.5403E+02  4.4986E-02  1.5380E+00   1.8858E-02
 7.5596E+02  4.5324E-02  1.5406E+00   1.8433E-02
 7.5789E+02  4.5656E-02  1.5431E+00   1.8026E-02
 7.5982E+02  4.5984E-02  1.5456E+00   1.7634E-02
 7.6174E+02  4.6308E-02  1.5481E+00   1.7258E-02
 7.6367E+02  4.6628E-02  1.5505E+00   1.6898E-02
 7.6560E+02  4.6944E-02  1.5529E+00   1.6551E-02
 7.6753E+02  4.7256E-02  1.5552E+00   1.6217E-02
 7.6946E+02  4.7564E-02  1.5576E+00   1.5897E-02
 7.7139E+02  4.7869E-02  1.5599E+00   1.5589E-02
 7.7332E+02  4.8171E-02  1.5621E+00   1.5292E-02
 7.7524E+02  4.8469E-02  1.5644E+00   1.5007E-02
 7.7717E+02  4.8765E-02  1.5666E+00   1.4733E-02
 7.7910E+02  4.9058E-02  1.5688E+00   1.4469E-02
 7.8103E+02  4.9348E-02  1.5710E+00   1.4215E-02
 7.8296E+02  4.9636E-02  1.5731E+00   1.3970E-02
 7.8489E+02  4.9921E-02  1.5752E+00   1.3735E-02
 7.8681E+02  5.0204E-02  1.5773E+00   1.3508E-02
 7.8874E+02  5.0484E-02  1.5794E+00   1.3289E-02
 7.9067E+02  5.0763E-02  1.5815E+00   1.3079E-02
 7.9260E+02  5.1039E-02  1.5835E+00   1.2876E-02
 7.9453E+02  5.1314E-02  1.5856E+00   1.2681E-02
 7.9646E+02  5.1588E-02  1.5876E+00   1.2493E-02
 7.9838E+02  5.1859E-02  1.5896E+00   1.2312E-02
 8.0031E+02  5.2129E-02  1.5916E+00   1.2138E-02
 8.0224E+02  5.2398E-02  1.5936E+00   1.1970E-02
 8.0417E+02  5.2665E-02  1.5955E+00   1.1809E-02
 8.0610E+02  5.2932E-02  1.5975E+00   1.1653E-02
 8.0803E+02  5.3197E-02  1.5994E+00   1.1503E-02
 8.0996E+02  5.3461E-02  1.6014E+00   1.1359E-02
 8.1188E+02  5.3724E-02  1.6033E+00   1.1221E-02
 8.1381E+02  5.3987E-02  1.6052E+00   1.1087E-02
 8.1574E+02  5.4249E-02  1.6071E+00   1.0959E-02
 8.1767E+02  5.4510E-02  1.6091E+00   1.0836E-02
 8.1960E+02  5.4771E-02  1.6110E+00   1.0717E-02
 8.2153E+02  5.5031E-02  1.6129E+00   1.0604E-02
 8.2346E+02  5.5291E-02  1.6147E+00   1.0495E-02
 8.2538E+02  5.5550E-02  1.6166E+00   1.0390E-02
 8.2731E+02  5.5810E-02  1.6185E+00   1.0290E-02
 8.2924E+02  5.6069E-02  1.6204E+00   1.0193E-02
 8.3117E+02  5.6329E-02  1.6223E+00   1.0101E-02
 8.3310E+02  5.6588E-02  1.6242E+00   1.0013E-02
 8.3503E+02  5.6848E-02  1.6260E+00   9.9293E-03
 8.3695E+02  5.7107E-02  1.6279E+00   9.8490E-03
 8.3888E+02  5.7368E-02  1.6298E+00   9.7725E-03
 8.4081E+02  5.7628E-02  1.6317E+00   9.6997E-03
 8.4274E+02  5.7889E-02  1.6336E+00   9.6304E-03
 8.4467E+02  5.8151E-02  1.6355E+00   9.5647E-03
 8.4660E+02  5.8413E-02  1.6374E+00   9.5025E-03
 8.4852E+02  5.8676E-02  1.6392E+00   9.4436E-03
 8.5045E+02  5.8940E-02  1.6411E+00   9.3882E-03
 8.5238E+02  5.9205E-02  1.6430E+00   9.3359E-03
 8.5431E+02  5.9471E-02  1.6450E+00   9.2870E-03
 8.5624E+02  5.9738E-02  1.6469E+00   9.2413E-03
 8.5817E+02  6.0006E-02  1.6488E+00   9.1987E-03
 8.6010E+02  6.0275E-02  1.6507E+00   9.1592E-03
 8.6202E+02  6.0545E-02  1.6527E+00   9.1229E-03
 8.6395E+02  6.0818E-02  1.6546E+00   9.0896E-03
 8.6588E+02  6.1091E-02  1.6565E+00   9.0593E-03
 8.6781E+02  6.1366E-02  1.6585E+00   9.0320E-03
 8.6974E+02  6.1643E-02  1.6605E+00   9.0078E-03
 8.7167E+02  6.1921E-02  1.6625E+00   8.9865E-03
 8.7360E+02  6.2202E-02  1.6645E+00   8.9681E-03
 8.7552E+02  6.2484E-02  1.6665E+00   8.9527E-03
 8.7745E+02  6.2768E-02  1.6685E+00   8.9403E-03
 8.7938E+02  6.3055E-02  1.6705E+00   8.9308E-03
 8.8131E+02  6.3344E-02  1.6726E+00   8.9242E-03
 8.8324E+02  6.3635E-02  1.6746E+00   8.9205E-03
 8.8517E+02  6.3928E-02  1.6767E+00   8.9198E-03
 8.8709E+02  6.4224E-02  1.6788E+00   8.9220E-03
 8.8902E+02  6.4523E-02  1.6809E+00   8.9272E-03
 8.9095E+02  6.4824E-02  1.6831E+00   8.9354E-03
 8.9288E+02  6.5129E-02  1.6852E+00   8.9466E-03
 8.9481E+02  6.5436E-02  1.6874E+00   8.9607E-03
 8.9674E+02  6.5746E-02  1.6896E+00   8.9779E-03
 8.9866E+02  6.6060E-02  1.6918E+00   8.9982E-03
 9.0059E+02  6.6377E-02  1.6940E+00   9.0216E-03
 9.0252E+02  6.6697E-02  1.6963E+00   9.0480E-03
 9.0445E+02  6.7021E-02  1.6986E+00   9.0777E-03
 9.0638E+02  6.7349E-02  1.7009E+00   9.1106E-03
 9.0831E+02  6.7680E-02  1.7032E+00   9.1467E-03
 9.1024E+02  6.8016E-02  1.7055E+00   9.1861E-03
 9.1216E+02  6.8355E-02  1.7079E+00   9.2289E-03
 9.1409E+02  6.8699E-02  1.7103E+00   9.2752E-03
 9.1602E+02  6.9047E-02  1.7128E+00   9.3249E-03
 9.1795E+02  6.9400E-02  1.7152E+00   9.3782E-03
 9.1988E+02  6.9757E-02  1.7177E+00   9.4351E-03
 9.2181E+02  7.0120E-02  1.7203E+00   9.4957E-03
 9.2374E+02  7.0487E-02  1.7228E+00   9.5601E-03
 9.2566E+02  7.0860E-02  1.7254E+00   9.6284E-03
 9.2759E+02  7.1238E-02  1.7281E+00   9.7007E-03
 9.2952E+02  7.1622E-02  1.7308E+00   9.7771E-03
 9.3145E+02  7.2011E-02  1.7335E+00   9.8576E-03
 9.3338E+02  7.2407E-02  1.7362E+00   9.9424E-03
 9.3531E+02  7.2809E-02  1.7390E+00   1.0032E-02
 9.3723E+02  7.3217E-02  1.7418E+00   1.0126E-02
 9.3916E+02  7.3632E-02  1.7447E+00   1.0224E-02
 9.4109E+02  7.4053E-02  1.7476E+00   1.0327E-02
 9.4302E+02  7.4482E-02  1.7506E+00   1.0436E-02
 9.4495E+02  7.4918E-02  1.7536E+00   1.0549E-02
 9.4688E+02  7.5362E-02  1.7567E+00   1.0668E-02
 9.4880E+02  7.5813E-02  1.7598E+00   1.0792E-02
 9.5073E+02  7.6273E-02  1.7630E+00   1.0923E-02
 9.5266E+02  7.6741E-02  1.7662E+00   1.1059E-02
 9.5459E+02  7.7218E-02  1.7695E+00   1.1201E-02
 9.5652E+02  7.7704E-02  1.7729E+00   1.1349E-02
 9.5845E+02  7.8200E-02  1.7763E+00   1.1504E-02
 9.6038E+02  7.8705E-02  1.7798E+00   1.1666E-02
 9.6230E+02  7.9220E-02  1.7833E+00   1.1835E-02
 9.6423E+02  7.9746E-02  1.7869E+00   1.2012E-02
 9.6616E+02  8.0282E-02  1.7906E+00   1.2196E-02
 9.6809E+02  8.0830E-02  1.7944E+00   1.2388E-02
 9.7002E+02  8.1390E-02  1.7982E+00   1.2589E-02
 9.7195E+02  8.1961E-02  1.8021E+00   1.2799E-02
 9.7388E+02  8.2546E-02  1.8061E+00   1.3018E-02
 9.7580E+02  8.3143E-02  1.8102E+00   1.3246E-02
 9.7773E+02  8.3754E-02  1.8144E+00   1.3485E-02
 9.7966E+02  8.4379E-02  1.8187E+00   1.3734E-02
 9.8159E+02  8.5019E-02  1.8230E+00   1.3994E-02
 9.8352E+02  8.5674E-02  1.8275E+00   1.4266E-02
 9.8545E+02  8.6345E-02  1.8321E+00   1.4550E-02
 9.8738E+02  8.7033E-02  1.8368E+00   1.4847E-02
 9.8930E+02  8.7738E-02  1.8416E+00   1.5158E-02
 9.9123E+02  8.8461E-02  1.8465E+00   1.5483E-02
 9.9316E+02  8.9203E-02  1.8515E+00   1.5823E-02
 9.9509E+02  8.9964E-02  1.8567E+00   1.6178E-02
 9.9702E+02  9.0747E-02  1.8620E+00   1.6551E-02
 9.9895E+02  9.1550E-02  1.8675E+00   1.6941E-02
 1.0009E+03  9.2374E-02  1.8731E+00   1.7349E-02
 1.0028E+03  9.3223E-02  1.8788E+00   1.7778E-02
 1.0047E+03  9.4097E-02  1.8847E+00   1.8228E-02
 1.0066E+03  9.4992E-02  1.8908E+00   1.8698E-02
 1.0086E+03  9.5918E-02  1.8971E+00   1.9194E-02
 1.0105E+03  9.6873E-02  1.9035E+00   1.9715E-02
 1.0124E+03  9.7857E-02  1.9102E+00   2.0263E-02
 1.0144E+03  9.8871E-02  1.9170E+00   2.0840E-02
 1.0163E+03  9.9919E-02  1.9241E+00   2.1448E-02
 1.0182E+03  1.0100E-01  1.9314E+00   2.2088E-02
 1.0201E+03  1.0211E-01  1.9389E+00   2.2759E-02
 1.0221E+03  1.0327E-01  1.9466E+00   2.3472E-02
 1.0240E+03  1.0446E-01  1.9547E+00   2.4224E-02
 1.0259E+03  1.0570E-01  1.9630E+00   2.5020E-02
 1.0279E+03  1.0698E-01  1.9716E+00   2.5862E-02
 1.0298E+03  1.0830E-01  1.9806E+00   2.6754E-02
 1.0317E+03  1.0967E-01  1.9898E+00   2.7696E-02
 1.0337E+03  1.1110E-01  1.9994E+00   2.8700E-02
 1.0356E+03  1.1259E-01  2.0094E+00   2.9767E-02
 1.0375E+03  1.1413E-01  2.0198E+00   3.0903E-02
 1.0394E+03  1.1574E-01  2.0306E+00   3.2113E-02
 1.0414E+03  1.1741E-01  2.0418E+00   3.3404E-02
 1.0433E+03  1.1915E-01  2.0535E+00   3.4784E-02
 1.0452E+03  1.2096E-01  2.0657E+00   3.6252E-02
 1.0472E+03  1.2286E-01  2.0784E+00   3.7833E-02
 1.0491E+03  1.2484E-01  2.0918E+00   3.9530E-02
 1.0510E+03  1.2691E-01  2.1057E+00   4.1354E-02
 1.0529E+03  1.2909E-01  2.1204E+00   4.3320E-02
 1.0549E+03  1.3137E-01  2.1357E+00   4.5441E-02
 1.0568E+03  1.3375E-01  2.1518E+00   4.7722E-02
 1.0587E+03  1.3626E-01  2.1688E+00   5.0207E-02
 1.0607E+03  1.3891E-01  2.1866E+00   5.2906E-02
 1.0626E+03  1.4169E-01  2.2055E+00   5.5844E-02
 1.0645E+03  1.4464E-01  2.2255E+00   5.9053E-02
 1.0664E+03  1.4775E-01  2.2466E+00   6.2565E-02
 1.0684E+03  1.5104E-01  2.2690E+00   6.6422E-02
 1.0703E+03  1.5451E-01  2.2927E+00   7.0647E-02
 1.0722E+03  1.5822E-01  2.3180E+00   7.5341E-02
 1.0742E+03  1.6217E-01  2.3451E+00   8.0548E-02
 1.0761E+03  1.6638E-01  2.3740E+00   8.6348E-02
 1.0780E+03  1.7089E-01  2.4051E+00   9.2837E-02
 1.0799E+03  1.7571E-01  2.4385E+00   1.0013E-01
 1.0819E+03  1.8086E-01  2.4743E+00   1.0833E-01
 1.0838E+03  1.8644E-01  2.5133E+00   1.1768E-01
 1.0857E+03  1.9247E-01  2.5556E+00   1.2838E-01
 1.0877E+03  1.9900E-01  2.6018E+00   1.4070E-01
 1.0896E+03  2.0610E-01  2.6524E+00   1.5499E-01
 1.0915E+03  2.1386E-01  2.7080E+00   1.7171E-01
 1.0934E+03  2.2236E-01  2.7694E+00   1.9146E-01
 1.0954E+03  2.3167E-01  2.8373E+00   2.1493E-01
 1.0973E+03  2.4202E-01  2.9136E+00   2.4344E-01
 1.0992E+03  2.5355E-01  2.9995E+00   2.7841E-01
 1.1012E+03  2.6647E-01  3.0967E+00   3.2204E-01
 1.1031E+03  2.8105E-01  3.2075E+00   3.7751E-01
 1.1050E+03  2.9764E-01  3.3346E+00   4.4965E-01
 1.1069E+03  3.1668E-01  3.4808E+00   5.4594E-01
 1.1089E+03  3.3859E-01  3.6477E+00   6.7753E-01
 1.1108E+03  3.6427E-01  3.8363E+00   8.6505E-01
 1.1127E+03  3.9428E-01  4.0347E+00   1.1383E+00
 1.1147E+03  4.2878E-01  4.2030E+00   1.5364E+00
 1.1166E+03  4.6609E-01  4.2442E+00   2.0726E+00
 1.1185E+03  5.0099E-01  4.0459E+00   2.6401E+00
 1.1204E+03  5.2870E-01  3.6763E+00   3.0551E+00
 1.1224E+03  5.5633E-01  3.2952E+00   3.3556E+00
 1.1243E+03  5.9304E-01  2.8451E+00   3.6304E+00
 1.1262E+03  6.3362E-01  2.2777E+00   3.7582E+00
 1.1282E+03  6.6869E-01  1.7379E+00   3.6723E+00
 1.1301E+03  6.9529E-01  1.3261E+00   3.4636E+00
 1.1320E+03  7.1461E-01  1.0369E+00   3.2224E+00
 1.1339E+03  7.2846E-01  8.3597E-01   2.9906E+00
 1.1359E+03  7.3849E-01  6.9185E-01   2.7785E+00
 1.1378E+03  7.4564E-01  5.8614E-01   2.5887E+00
 1.1397E+03  7.5060E-01  5.0644E-01   2.4193E+00
 1.1417E+03  7.5382E-01  4.4488E-01   2.2674E+00
 1.1436E+03  7.5563E-01  3.9633E-01   2.1302E+00
 1.1455E+03  7.5622E-01  3.5755E-01   2.0059E+00
 1.1474E+03  7.5575E-01  3.2579E-01   1.8914E+00
 1.1494E+03  7.5429E-01  2.9963E-01   1.7857E+00
 1.1513E+03  7.5192E-01  2.7788E-01   1.6875E+00
 1.1532E+03  7.4865E-01  2.5966E-01   1.5955E+00
 1.1552E+03  7.4449E-01  2.4434E-01   1.5089E+00
 1.1571E+03  7.3942E-01  2.3143E-01   1.4269E+00
 1.1590E+03  7.3342E-01  2.2061E-01   1.3492E+00
 1.1609E+03  7.2637E-01  2.1151E-01   1.2744E+00
 1.1629E+03  7.1821E-01  2.0397E-01   1.2024E+00
 1.1648E+03  7.0881E-01  1.9786E-01   1.1328E+00
 1.1667E+03  6.9802E-01  1.9309E-01   1.0650E+00
 1.1687E+03  6.8564E-01  1.8960E-01   9.9865E-01
 1.1706E+03  6.7147E-01  1.8741E-01   9.3375E-01
 1.1725E+03  6.5504E-01  1.8658E-01   8.6919E-01
 1.1744E+03  6.3595E-01  1.8725E-01   8.0490E-01
 1.1764E+03  6.1362E-01  1.8968E-01   7.4045E-01
 1.1783E+03  5.8723E-01  1.9425E-01   6.7541E-01
 1.1802E+03  5.5570E-01  2.0162E-01   6.0930E-01
 1.1822E+03  5.1759E-01  2.1278E-01   5.4175E-01
 1.1841E+03  4.7144E-01  2.2923E-01   4.7300E-01
 1.1860E+03  4.1528E-01  2.5340E-01   4.0309E-01
 1.1879E+03  3.4998E-01  2.8771E-01   3.3506E-01
 1.1899E+03  2.8129E-01  3.3254E-01   2.7406E-01
 1.1918E+03  2.1871E-01  3.8400E-01   2.2473E-01
 1.1937E+03  1.6819E-01  4.3633E-01   1.8756E-01
 1.1956E+03  1.2998E-01  4.8563E-01   1.6009E-01
 1.1976E+03  1.0119E-01  5.3115E-01   1.3919E-01
 1.1995E+03  7.9497E-02  5.7259E-01   1.2295E-01
 1.2014E+03  6.2942E-02  6.1029E-01   1.0999E-01
 1.2034E+03  5.0133E-02  6.4471E-01   9.9382E-02
 1.2053E+03  4.0100E-02  6.7626E-01   9.0541E-02
 1.2072E+03  3.2156E-02  7.0532E-01   8.3048E-02
 1.2091E+03  2.5840E-02  7.3205E-01   7.6642E-02
 1.2111E+03  2.0729E-02  7.5700E-01   7.1046E-02
 1.2130E+03  1.6595E-02  7.8025E-01   6.6137E-02
 1.2149E+03  1.3238E-02  8.0197E-01   6.1794E-02
 1.2169E+03  1.0505E-02  8.2233E-01   5.7924E-02
 1.2188E+03  8.2786E-03  8.4147E-01   5.4455E-02
 1.2207E+03  6.4745E-03  8.5941E-01   5.1343E-02
 1.2226E+03  5.0011E-03  8.7644E-01   4.8507E-02
 1.2246E+03  3.8102E-03  8.9255E-01   4.5927E-02
 1.2265E+03  2.8546E-03  9.0782E-01   4.3569E-02
 1.2284E+03  2.0959E-03  9.2232E-01   4.1407E-02
 1.2304E+03  1.5027E-03  9.3611E-01   3.9419E-02
 1.2323E+03  1.0492E-03  9.4925E-01   3.7584E-02
 1.2342E+03  7.1531E-04  9.6172E-01   3.5894E-02
 1.2361E+03  4.7985E-04  9.7369E-01   3.4318E-02
 1.2381E+03  3.2982E-04  9.8514E-01   3.2853E-02
 1.2400E+03  2.5259E-04  9.9610E-01   3.1488E-02
 1.2419E+03  2.3751E-04  1.0066E+00   3.0213E-02
 1.2439E+03  2.7551E-04  1.0167E+00   2.9021E-02
 1.2458E+03  3.5837E-04  1.0263E+00   2.7909E-02
 1.2477E+03  4.8038E-04  1.0356E+00   2.6859E-02
 1.2496E+03  6.3558E-04  1.0446E+00   2.5872E-02
 1.2516E+03  8.1911E-04  1.0532E+00   2.4943E-02
 1.2535E+03  1.0268E-03  1.0615E+00   2.4066E-02
 1.2554E+03  1.2550E-03  1.0695E+00   2.3239E-02
 1.2574E+03  1.5006E-03  1.0773E+00   2.2457E-02
 1.2593E+03  1.7596E-03  1.0847E+00   2.1720E-02
 1.2612E+03  2.0322E-03  1.0919E+00   2.1018E-02
 1.2631E+03  2.3152E-03  1.0989E+00   2.0352E-02
 1.2651E+03  2.6066E-03  1.1057E+00   1.9719E-02
 1.2670E+03  2.9051E-03  1.1122E+00   1.9118E-02
 1.2689E+03  3.2091E-03  1.1186E+00   1.8545E-02
 1.2708E+03  3.5160E-03  1.1247E+00   1.8003E-02
 1.2728E+03  3.8278E-03  1.1307E+00   1.7483E-02
 1.2747E+03  4.1422E-03  1.1365E+00   1.6987E-02
 1.2766E+03  4.4582E-03  1.1421E+00   1.6514E-02
 1.2786E+03  4.7753E-03  1.1475E+00   1.6061E-02
 1.2805E+03  5.0927E-03  1.1528E+00   1.5628E-02
 1.2824E+03  5.4100E-03  1.1580E+00   1.5214E-02
 1.2843E+03  5.7251E-03  1.1630E+00   1.4819E-02
 1.2863E+03  6.0409E-03  1.1679E+00   1.4439E-02
 1.2882E+03  6.3553E-03  1.1726E+00   1.4074E-02
 1.2901E+03  6.6680E-03  1.1773E+00   1.3724E-02
 1.2921E+03  6.9788E-03  1.1818E+00   1.3388E-02
 1.2940E+03  7.2875E-03  1.1862E+00   1.3065E-02
 1.2959E+03  7.5923E-03  1.1904E+00   1.2757E-02
 1.2978E+03  7.8962E-03  1.1946E+00   1.2458E-02
 1.2998E+03  8.1974E-03  1.1987E+00   1.2171E-02
 1.3017E+03  8.4959E-03  1.2027E+00   1.1894E-02
 1.3036E+03  8.7915E-03  1.2066E+00   1.1627E-02
 1.3056E+03  9.0842E-03  1.2104E+00   1.1371E-02
 1.3075E+03  9.3738E-03  1.2141E+00   1.1123E-02
 1.3094E+03  9.6589E-03  1.2177E+00   1.0885E-02
 1.3113E+03  9.9424E-03  1.2212E+00   1.0654E-02
 1.3133E+03  1.0223E-02  1.2247E+00   1.0432E-02
 1.3152E+03  1.0500E-02  1.2281E+00   1.0216E-02
 1.3171E+03  1.0774E-02  1.2314E+00   1.0008E-02
 1.3191E+03  1.1045E-02  1.2346E+00   9.8073E-03
 1.3210E+03  1.1311E-02  1.2378E+00   9.6139E-03
 1.3229E+03  1.1575E-02  1.2409E+00   9.4257E-03
 1.3248E+03  1.1837E-02  1.2440E+00   9.2436E-03
 1.3268E+03  1.2095E-02  1.2469E+00   9.0672E-03
 1.3287E+03  1.2350E-02  1.2499E+00   8.8964E-03
 1.3306E+03  1.2601E-02  1.2527E+00   8.7309E-03
 1.3326E+03  1.2850E-02  1.2555E+00   8.5706E-03
 1.3345E+03  1.3095E-02  1.2583E+00   8.4158E-03
 1.3364E+03  1.3337E-02  1.2610E+00   8.2650E-03
 1.3383E+03  1.3577E-02  1.2636E+00   8.1187E-03
 1.3403E+03  1.3814E-02  1.2662E+00   7.9767E-03
 1.3422E+03  1.4047E-02  1.2688E+00   7.8389E-03
 1.3441E+03  1.4278E-02  1.2713E+00   7.7050E-03
 1.3461E+03  1.4505E-02  1.2737E+00   7.5757E-03
 1.3480E+03  1.4730E-02  1.2762E+00   7.4494E-03
 1.3499E+03  1.4953E-02  1.2785E+00   7.3267E-03
 1.3518E+03  1.5172E-02  1.2809E+00   7.2074E-03
 1.3538E+03  1.5389E-02  1.2831E+00   7.0914E-03
 1.3557E+03  1.5604E-02  1.2854E+00   6.9786E-03
 1.3576E+03  1.5815E-02  1.2876E+00   6.8689E-03
 1.3596E+03  1.6023E-02  1.2898E+00   6.7627E-03
 1.3615E+03  1.6230E-02  1.2919E+00   6.6588E-03
 1.3634E+03  1.6434E-02  1.2940E+00   6.5576E-03
 1.3653E+03  1.6635E-02  1.2961E+00   6.4592E-03
 1.3673E+03  1.6834E-02  1.2981E+00   6.3633E-03
 1.3692E+03  1.7031E-02  1.3001E+00   6.2700E-03
 1.3711E+03  1.7226E-02  1.3021E+00   6.1790E-03
 1.3731E+03  1.7417E-02  1.3040E+00   6.0909E-03
 1.3750E+03  1.7607E-02  1.3059E+00   6.0045E-03
 1.3769E+03  1.7794E-02  1.3078E+00   5.9203E-03
 1.3788E+03  1.7980E-02  1.3096E+00   5.8383E-03
 1.3808E+03  1.8163E-02  1.3115E+00   5.7583E-03
 1.3827E+03  1.8344E-02  1.3133E+00   5.6803E-03
 1.3846E+03  1.8522E-02  1.3150E+00   5.6046E-03
 1.3866E+03  1.8699E-02  1.3168E+00   5.5304E-03
 1.3885E+03  1.8874E-02  1.3185E+00   5.4580E-03
 1.3904E+03  1.9047E-02  1.3202E+00   5.3873E-03
 1.3923E+03  1.9218E-02  1.3218E+00   5.3184E-03
 1.3943E+03  1.9387E-02  1.3235E+00   5.2512E-03
 1.3962E+03  1.9555E-02  1.3251E+00   5.1855E-03
 1.3981E+03  1.9719E-02  1.3267E+00   5.1218E-03
 1.4001E+03  1.9883E-02  1.3283E+00   5.0592E-03
 1.4020E+03  2.0045E-02  1.3298E+00   4.9981E-03
 1.4039E+03  2.0205E-02  1.3314E+00   4.9385E-03
 1.4058E+03  2.0363E-02  1.3329E+00   4.8802E-03
 1.4078E+03  2.0520E-02  1.3344E+00   4.8234E-03
 1.4097E+03  2.0674E-02  1.3358E+00   4.7681E-03
 1.4116E+03  2.0828E-02  1.3373E+00   4.7139E-03
 1.4136E+03  2.0980E-02  1.3387E+00   4.6609E-03
 1.4155E+03  2.1130E-02  1.3401E+00   4.6092E-03
 1.4174E+03  2.1279E-02  1.3415E+00   4.5586E-03
 1.4193E+03  2.1426E-02  1.3429E+00   4.5093E-03
 1.4213E+03  2.1572E-02  1.3443E+00   4.4610E-03
 1.4232E+03  2.1716E-02  1.3456E+00   4.4142E-03
 1.4251E+03  2.1858E-02  1.3470E+00   4.3682E-03
 1.4271E+03  2.2000E-02  1.3483E+00   4.3232E-03
 1.4290E+03  2.2140E-02  1.3496E+00   4.2793E-03
 1.4309E+03  2.2279E-02  1.3509E+00   4.2364E-03
 1.4328E+03  2.2416E-02  1.3521E+00   4.1945E-03
 1.4348E+03  2.2552E-02  1.3534E+00   4.1539E-03
 1.4367E+03  2.2687E-02  1.3546E+00   4.1139E-03
 1.4386E+03  2.2821E-02  1.3559E+00   4.0749E-03
 1.4406E+03  2.2953E-02  1.3571E+00   4.0368E-03
 1.4425E+03  2.3084E-02  1.3583E+00   3.9996E-03
 1.4444E+03  2.3214E-02  1.3595E+00   3.9633E-03
 1.4463E+03  2.3343E-02  1.3607E+00   3.9279E-03
 1.4483E+03  2.3470E-02  1.3618E+00   3.8935E-03
 1.4502E+03  2.3597E-02  1.3630E+00   3.8598E-03
 1.4521E+03  2.3723E-02  1.3641E+00   3.8269E-03
 1.4541E+03  2.3847E-02  1.3652E+00   3.7948E-03
 1.4560E+03  2.3971E-02  1.3664E+00   3.7635E-03
 1.4579E+03  2.4093E-02  1.3675E+00   3.7330E-03
 1.4598E+03  2.4214E-02  1.3685E+00   3.7035E-03
 1.4618E+03  2.4335E-02  1.3696E+00   3.6745E-03
 1.4637E+03  2.4454E-02  1.3707E+00   3.6463E-03
 1.4656E+03  2.4573E-02  1.3718E+00   3.6189E-03
 1.4676E+03  2.4691E-02  1.3728E+00   3.5922E-03
 1.4695E+03  2.4808E-02  1.3739E+00   3.5663E-03
 1.4714E+03  2.4924E-02  1.3749E+00   3.5410E-03
 1.4733E+03  2.5038E-02  1.3759E+00   3.5167E-03
 1.4753E+03  2.5152E-02  1.3770E+00   3.4929E-03
 1.4772E+03  2.5266E-02  1.3780E+00   3.4698E-03
 1.4791E+03  2.5379E-02  1.3790E+00   3.4474E-03
 1.4811E+03  2.5491E-02  1.3800E+00   3.4258E-03
 1.4830E+03  2.5602E-02  1.3810E+00   3.4048E-03
 1.4849E+03  2.5712E-02  1.3819E+00   3.3846E-03
 1.4868E+03  2.5822E-02  1.3829E+00   3.3651E-03
 1.4888E+03  2.5931E-02  1.3839E+00   3.3462E-03
 1.4907E+03  2.6039E-02  1.3848E+00   3.3280E-03
 1.4926E+03  2.6147E-02  1.3858E+00   3.3105E-03
 1.4946E+03  2.6254E-02  1.3867E+00   3.2937E-03
 1.4965E+03  2.6361E-02  1.3876E+00   3.2776E-03
 1.4984E+03  2.6466E-02  1.3886E+00   3.2623E-03
 1.5003E+03  2.6572E-02  1.3895E+00   3.2477E-03
 1.5023E+03  2.6676E-02  1.3904E+00   3.2337E-03
 1.5042E+03  2.6781E-02  1.3913E+00   3.2205E-03
 1.5061E+03  2.6885E-02  1.3922E+00   3.2079E-03
 1.5081E+03  2.6988E-02  1.3931E+00   3.1962E-03
 1.5100E+03  2.7090E-02  1.3940E+00   3.1852E-03
 1.5119E+03  2.7193E-02  1.3949E+00   3.1749E-03
 1.5138E+03  2.7295E-02  1.3958E+00   3.1653E-03
 1.5158E+03  2.7397E-02  1.3967E+00   3.1566E-03
 1.5177E+03  2.7498E-02  1.3976E+00   3.1486E-03
 1.5196E+03  2.7599E-02  1.3984E+00   3.1414E-03
 1.5216E+03  2.7700E-02  1.3993E+00   3.1350E-03
 1.5235E+03  2.7800E-02  1.4002E+00   3.1295E-03
 1.5254E+03  2.7900E-02  1.4010E+00   3.1249E-03
 1.5273E+03  2.8000E-02  1.4019E+00   3.1211E-03
 1.5293E+03  2.8099E-02  1.4028E+00   3.1182E-03
 1.5312E+03  2.8199E-02  1.4036E+00   3.1162E-03
 1.5331E+03  2.8298E-02  1.4045E+00   3.1152E-03
 1.5350E+03  2.8397E-02  1.4053E+00   3.1151E-03
 1.5370E+03  2.8496E-02  1.4062E+00   3.1161E-03
 1.5389E+03  2.8595E-02  1.4070E+00   3.1181E-03
 1.5408E+03  2.8694E-02  1.4079E+00   3.1212E-03
 1.5428E+03  2.8793E-02  1.4087E+00   3.1254E-03
 1.5447E+03  2.8892E-02  1.4096E+00   3.1308E-03
 1.5466E+03  2.8991E-02  1.4104E+00   3.1374E-03
 1.5485E+03  2.9090E-02  1.4112E+00   3.1452E-03
 1.5505E+03  2.9189E-02  1.4121E+00   3.1543E-03
 1.5524E+03  2.9289E-02  1.4129E+00   3.1649E-03
 1.5543E+03  2.9389E-02  1.4138E+00   3.1768E-03
 1.5563E+03  2.9489E-02  1.4146E+00   3.1903E-03
 1.5582E+03  2.9589E-02  1.4155E+00   3.2053E-03
 1.5601E+03  2.9689E-02  1.4163E+00   3.2219E-03
 1.5620E+03  2.9790E-02  1.4172E+00   3.2404E-03
 1.5640E+03  2.9892E-02  1.4180E+00   3.2606E-03
 1.5659E+03  2.9994E-02  1.4189E+00   3.2828E-03
 1.5678E+03  3.0096E-02  1.4198E+00   3.3071E-03
 1.5698E+03  3.0199E-02  1.4206E+00   3.3335E-03
 1.5717E+03  3.0303E-02  1.4215E+00   3.3622E-03
 1.5736E+03  3.0408E-02  1.4224E+00   3.3932E-03
 1.5755E+03  3.0513E-02  1.4233E+00   3.4269E-03
 1.5775E+03  3.0620E-02  1.4242E+00   3.4634E-03
 1.5794E+03  3.0727E-02  1.4251E+00   3.5029E-03
 1.5813E+03  3.0836E-02  1.4260E+00   3.5455E-03
 1.5833E+03  3.0945E-02  1.4269E+00   3.5915E-03
 1.5852E+03  3.1056E-02  1.4278E+00   3.6408E-03
 1.5871E+03  3.1168E-02  1.4288E+00   3.6942E-03
 1.5890E+03  3.1282E-02  1.4297E+00   3.7519E-03
 1.5910E+03  3.1398E-02  1.4307E+00   3.8140E-03
 1.5929E+03  3.1515E-02  1.4317E+00   3.8810E-03
 1.5948E+03  3.1634E-02  1.4327E+00   3.9532E-03
 1.5968E+03  3.1756E-02  1.4337E+00   4.0312E-03
 1.5987E+03  3.1879E-02  1.4347E+00   4.1149E-03
 1.6006E+03  3.2005E-02  1.4357E+00   4.2057E-03
 1.6025E+03  3.2133E-02  1.4368E+00   4.3039E-03
 1.6045E+03  3.2265E-02  1.4379E+00   4.4102E-03
 1.6064E+03  3.2400E-02  1.4390E+00   4.5252E-03
 1.6083E+03  3.2538E-02  1.4401E+00   4.6498E-03
 1.6103E+03  3.2679E-02  1.4413E+00   4.7844E-03
 1.6122E+03  3.2824E-02  1.4425E+00   4.9314E-03
 1.6141E+03  3.2974E-02  1.4437E+00   5.0913E-03
 1.6160E+03  3.3129E-02  1.4450E+00   5.2656E-03
 1.6180E+03  3.3289E-02  1.4463E+00   5.4560E-03
 1.6199E+03  3.3454E-02  1.4477E+00   5.6642E-03
 1.6218E+03  3.3626E-02  1.4491E+00   5.8923E-03
 1.6238E+03  3.3803E-02  1.4505E+00   6.1416E-03
 1.6257E+03  3.3989E-02  1.4520E+00   6.4175E-03
 1.6276E+03  3.4182E-02  1.4536E+00   6.7220E-03
 1.6295E+03  3.4385E-02  1.4552E+00   7.0590E-03
 1.6315E+03  3.4598E-02  1.4569E+00   7.4331E-03
 1.6334E+03  3.4822E-02  1.4588E+00   7.8497E-03
 1.6353E+03  3.5056E-02  1.4606E+00   8.3127E-03
 1.6373E+03  3.5306E-02  1.4626E+00   8.8344E-03
 1.6392E+03  3.5571E-02  1.4648E+00   9.4220E-03
 1.6411E+03  3.5853E-02  1.4670E+00   1.0086E-02
 1.6430E+03  3.6154E-02  1.4694E+00   1.0841E-02
 1.6450E+03  3.6478E-02  1.4720E+00   1.1703E-02
 1.6469E+03  3.6826E-02  1.4747E+00   1.2693E-02
 1.6488E+03  3.7200E-02  1.4777E+00   1.3830E-02
 1.6508E+03  3.7608E-02  1.4809E+00   1.5158E-02
 1.6527E+03  3.8054E-02  1.4844E+00   1.6713E-02
 1.6546E+03  3.8542E-02  1.4881E+00   1.8549E-02
 1.6565E+03  3.9080E-02  1.4923E+00   2.0733E-02
 1.6585E+03  3.9676E-02  1.4968E+00   2.3358E-02
 1.6604E+03  4.0340E-02  1.5018E+00   2.6544E-02
 1.6623E+03  4.1078E-02  1.5073E+00   3.0432E-02
 1.6643E+03  4.1912E-02  1.5134E+00   3.5285E-02
 1.6662E+03  4.2852E-02  1.5201E+00   4.1395E-02
 1.6681E+03  4.3913E-02  1.5275E+00   4.9191E-02
 1.6700E+03  4.5108E-02  1.5353E+00   5.9279E-02
 1.6720E+03  4.6438E-02  1.5435E+00   7.2500E-02
 1.6739E+03  4.7870E-02  1.5513E+00   8.9882E-02
 1.6758E+03  4.9333E-02  1.5572E+00   1.1299E-01
 1.6778E+03  5.0606E-02  1.5584E+00   1.4301E-01
 1.6797E+03  5.1235E-02  1.5499E+00   1.7989E-01
 1.6816E+03  5.0439E-02  1.5252E+00   2.1956E-01
 1.6835E+03  4.7277E-02  1.4803E+00   2.5131E-01
 1.6855E+03  4.1428E-02  1.4213E+00   2.6121E-01
 1.6874E+03  3.4131E-02  1.3652E+00   2.4415E-01
 1.6893E+03  2.7470E-02  1.3258E+00   2.0893E-01
 1.6913E+03  2.2888E-02  1.3061E+00   1.6938E-01
 1.6932E+03  2.0422E-02  1.3008E+00   1.3423E-01
 1.6951E+03  1.9446E-02  1.3035E+00   1.0615E-01
 1.6970E+03  1.9340E-02  1.3101E+00   8.4675E-02
 1.6990E+03  1.9680E-02  1.3180E+00   6.8529E-02
 1.7009E+03  2.0229E-02  1.3261E+00   5.6220E-02
 1.7028E+03  2.0856E-02  1.3338E+00   4.6795E-02
 1.7048E+03  2.1494E-02  1.3410E+00   3.9481E-02
 1.7067E+03  2.2112E-02  1.3475E+00   3.3726E-02
 1.7086E+03  2.2694E-02  1.3534E+00   2.9135E-02
 1.7105E+03  2.3236E-02  1.3587E+00   2.5426E-02
 1.7125E+03  2.3735E-02  1.3634E+00   2.2406E-02
 1.7144E+03  2.4197E-02  1.3678E+00   1.9894E-02
 1.7163E+03  2.4624E-02  1.3718E+00   1.7795E-02
 1.7183E+03  2.5017E-02  1.3754E+00   1.6026E-02
 1.7202E+03  2.5381E-02  1.3787E+00   1.4521E-02
 1.7221E+03  2.5718E-02  1.3817E+00   1.3232E-02
 1.7240E+03  2.6029E-02  1.3845E+00   1.2124E-02
 1.7260E+03  2.6320E-02  1.3871E+00   1.1156E-02
 1.7279E+03  2.6592E-02  1.3895E+00   1.0310E-02
 1.7298E+03  2.6847E-02  1.3918E+00   9.5661E-03
 1.7318E+03  2.7086E-02  1.3939E+00   8.9088E-03
 1.7337E+03  2.7311E-02  1.3959E+00   8.3251E-03
 1.7356E+03  2.7523E-02  1.3977E+00   7.8045E-03
 1.7375E+03  2.7722E-02  1.3994E+00   7.3404E-03
 1.7395E+03  2.7912E-02  1.4011E+00   6.9209E-03
 1.7414E+03  2.8092E-02  1.4026E+00   6.5422E-03
 1.7433E+03  2.8263E-02  1.4041E+00   6.1993E-03
 1.7453E+03  2.8426E-02  1.4055E+00   5.8877E-03
 1.7472E+03  2.8581E-02  1.4069E+00   5.6038E-03
 1.7491E+03  2.8729E-02  1.4081E+00   5.3456E-03
 1.7510E+03  2.8872E-02  1.4094E+00   5.1077E-03
 1.7530E+03  2.9008E-02  1.4105E+00   4.8891E-03
 1.7549E+03  2.9139E-02  1.4116E+00   4.6877E-03
 1.7568E+03  2.9265E-02  1.4127E+00   4.5019E-03
 1.7588E+03  2.9387E-02  1.4138E+00   4.3299E-03
 1.7607E+03  2.9504E-02  1.4148E+00   4.1705E-03
 1.7626E+03  2.9616E-02  1.4157E+00   4.0231E-03
 1.7645E+03  2.9726E-02  1.4166E+00   3.8852E-03
 1.7665E+03  2.9831E-02  1.4175E+00   3.7566E-03
 1.7684E+03  2.9934E-02  1.4184E+00   3.6365E-03
 1.7703E+03  3.0033E-02  1.4192E+00   3.5241E-03
 1.7723E+03  3.0129E-02  1.4201E+00   3.4188E-03
 1.7742E+03  3.0222E-02  1.4208E+00   3.3205E-03
 1.7761E+03  3.0313E-02  1.4216E+00   3.2276E-03
 1.7780E+03  3.0402E-02  1.4224E+00   3.1402E-03
 1.7800E+03  3.0488E-02  1.4231E+00   3.0577E-03
 1.7819E+03  3.0572E-02  1.4238E+00   2.9800E-03
 1.7838E+03  3.0654E-02  1.4245E+00   2.9065E-03
 1.7858E+03  3.0734E-02  1.4251E+00   2.8370E-03
 1.7877E+03  3.0811E-02  1.4258E+00   2.7715E-03
 1.7896E+03  3.0887E-02  1.4264E+00   2.7090E-03
 1.7915E+03  3.0962E-02  1.4271E+00   2.6498E-03
 1.7935E+03  3.1035E-02  1.4277E+00   2.5935E-03
 1.7954E+03  3.1106E-02  1.4283E+00   2.5399E-03
 1.7973E+03  3.1176E-02  1.4288E+00   2.4889E-03
 1.7992E+03  3.1244E-02  1.4294E+00   2.4406E-03
 1.8012E+03  3.1311E-02  1.4300E+00   2.3942E-03
 1.8031E+03  3.1377E-02  1.4305E+00   2.3500E-03
 1.8050E+03  3.1442E-02  1.4311E+00   2.3077E-03
 1.8070E+03  3.1505E-02  1.4316E+00   2.2673E-03
 1.8089E+03  3.1567E-02  1.4321E+00   2.2286E-03
 1.8108E+03  3.1628E-02  1.4326E+00   2.1915E-03
 1.8128E+03  3.1688E-02  1.4331E+00   2.1562E-03
 1.8147E+03  3.1747E-02  1.4336E+00   2.1222E-03
 1.8166E+03  3.1805E-02  1.4341E+00   2.0895E-03
 1.8185E+03  3.1863E-02  1.4346E+00   2.0581E-03
 1.8205E+03  3.1919E-02  1.4350E+00   2.0279E-03
 1.8224E+03  3.1974E-02  1.4355E+00   1.9989E-03
 1.8243E+03  3.2029E-02  1.4359E+00   1.9711E-03
 1.8262E+03  3.2082E-02  1.4364E+00   1.9442E-03
 1.8282E+03  3.2135E-02  1.4368E+00   1.9183E-03
 1.8301E+03  3.2188E-02  1.4373E+00   1.8933E-03
 1.8320E+03  3.2239E-02  1.4377E+00   1.8692E-03
 1.8340E+03  3.2290E-02  1.4381E+00   1.8459E-03
 1.8359E+03  3.2340E-02  1.4385E+00   1.8235E-03
 1.8378E+03  3.2389E-02  1.4389E+00   1.8019E-03
 1.8398E+03  3.2438E-02  1.4393E+00   1.7809E-03
 1.8417E+03  3.2486E-02  1.4397E+00   1.7607E-03
 1.8436E+03  3.2534E-02  1.4401E+00   1.7411E-03
 1.8455E+03  3.2581E-02  1.4405E+00   1.7221E-03
 1.8475E+03  3.2627E-02  1.4409E+00   1.7037E-03
 1.8494E+03  3.2673E-02  1.4413E+00   1.6860E-03
 1.8513E+03  3.2718E-02  1.4416E+00   1.6687E-03
 1.8532E+03  3.2763E-02  1.4420E+00   1.6519E-03
 1.8552E+03  3.2808E-02  1.4424E+00   1.6357E-03
 1.8571E+03  3.2851E-02  1.4427E+00   1.6199E-03
 1.8590E+03  3.2895E-02  1.4431E+00   1.6046E-03
 1.8610E+03  3.2938E-02  1.4435E+00   1.5898E-03
 1.8629E+03  3.2980E-02  1.4438E+00   1.5754E-03
 1.8648E+03  3.3022E-02  1.4441E+00   1.5614E-03
 1.8668E+03  3.3064E-02  1.4445E+00   1.5478E-03
 1.8687E+03  3.3105E-02  1.4448E+00   1.5345E-03
 1.8706E+03  3.3145E-02  1.4452E+00   1.5216E-03
 1.8725E+03  3.3186E-02  1.4455E+00   1.5091E-03
 1.8745E+03  3.3225E-02  1.4458E+00   1.4969E-03
 1.8764E+03  3.3265E-02  1.4461E+00   1.4850E-03
 1.8783E+03  3.3304E-02  1.4465E+00   1.4734E-03
 1.8802E+03  3.3343E-02  1.4468E+00   1.4621E-03
 1.8822E+03  3.3381E-02  1.4471E+00   1.4511E-03
 1.8841E+03  3.3420E-02  1.4474E+00   1.4404E-03
 1.8860E+03  3.3457E-02  1.4477E+00   1.4300E-03
 1.8880E+03  3.3495E-02  1.4480E+00   1.4198E-03
 1.8899E+03  3.3532E-02  1.4483E+00   1.4099E-03
 1.8918E+03  3.3568E-02  1.4486E+00   1.4001E-03
 1.8938E+03  3.3605E-02  1.4489E+00   1.3907E-03
 1.8957E+03  3.3641E-02  1.4492E+00   1.3814E-03
 1.8976E+03  3.3677E-02  1.4495E+00   1.3724E-03
 1.8995E+03  3.3712E-02  1.4498E+00   1.3636E-03
 1.9015E+03  3.3748E-02  1.4501E+00   1.3550E-03
 1.9034E+03  3.3783E-02  1.4504E+00   1.3466E-03
 1.9053E+03  3.3817E-02  1.4507E+00   1.3383E-03
 1.9072E+03  3.3852E-02  1.4509E+00   1.3303E-03
 1.9092E+03  3.3886E-02  1.4512E+00   1.3224E-03
 1.9111E+03  3.3920E-02  1.4515E+00   1.3147E-03
 1.9130E+03  3.3953E-02  1.4518E+00   1.3072E-03
 1.9150E+03  3.3987E-02  1.4520E+00   1.2999E-03
 1.9169E+03  3.4020E-02  1.4523E+00   1.2927E-03
 1.9188E+03  3.4053E-02  1.4526E+00   1.2856E-03
 1.9208E+03  3.4086E-02  1.4529E+00   1.2787E-03
 1.9227E+03  3.4118E-02  1.4531E+00   1.2720E-03
 1.9246E+03  3.4150E-02  1.4534E+00   1.2654E-03
 1.9265E+03  3.4182E-02  1.4536E+00   1.2589E-03
 1.9285E+03  3.4214E-02  1.4539E+00   1.2526E-03
 1.9304E+03  3.4245E-02  1.4542E+00   1.2464E-03
 1.9323E+03  3.4277E-02  1.4544E+00   1.2403E-03
 1.9342E+03  3.4308E-02  1.4547E+00   1.2343E-03
 1.9362E+03  3.4339E-02  1.4549E+00   1.2285E-03
 1.9381E+03  3.4369E-02  1.4552E+00   1.2228E-03
 1.9400E+03  3.4400E-02  1.4554E+00   1.2172E-03
 1.9420E+03  3.4430E-02  1.4557E+00   1.2117E-03
 1.9439E+03  3.4460E-02  1.4559E+00   1.2063E-03
 1.9458E+03  3.4490E-02  1.4561E+00   1.2010E-03
 1.9478E+03  3.4520E-02  1.4564E+00   1.1959E-03
 1.9497E+03  3.4550E-02  1.4566E+00   1.1908E-03
 1.9516E+03  3.4579E-02  1.4569E+00   1.1858E-03
 1.9535E+03  3.4608E-02  1.4571E+00   1.1809E-03
 1.9555E+03  3.4637E-02  1.4573E+00   1.1761E-03
 1.9574E+03  3.4666E-02  1.4576E+00   1.1714E-03
 1.9593E+03  3.4694E-02  1.4578E+00   1.1668E-03
 1.9612E+03  3.4723E-02  1.4580E+00   1.1623E-03
 1.9632E+03  3.4751E-02  1.4583E+00   1.1579E-03
 1.9651E+03  3.4779E-02  1.4585E+00   1.1535E-03
 1.9670E+03  3.4807E-02  1.4587E+00   1.1492E-03
