Repository: sesquideus/phd

File: erasmus/geofit/Optical_Constants/salts/sulfates/marzo_selenite.txt (part 1 of 6)
From Marzo et al. (2004) Adv. Space Res., 33, 2246-2251
selenite
  Wavelength
  (microns)       n           k       Q/a theor   Q/a experim
  0.1600D+01  0.1397D+01  0.2050D-02  0.2193D+03  0.2421D+03
  0.1601D+01  0.1397D+01  0.2061D-02  0.2202D+03  0.2421D+03
  0.1603D+01  0.1397D+01  0.2071D-02  0.2211D+03  0.2425D+03
  0.1604D+01  0.1397D+01  0.2081D-02  0.2219D+03  0.2418D+03
  0.1606D+01  0.1397D+01  0.2092D-02  0.2228D+03  0.2425D+03
  0.1607D+01  0.1397D+01  0.2102D-02  0.2236D+03  0.2420D+03
  0.1608D+01  0.1397D+01  0.2112D-02  0.2245D+03  0.2424D+03
  0.1608D+01  0.1397D+01  0.2112D-02  0.2253D+03  0.2401D+03
  0.1610D+01  0.1397D+01  0.2121D-02  0.2260D+03  0.2364D+03
  0.1611D+01  0.1397D+01  0.2131D-02  0.2269D+03  0.2394D+03
  0.1612D+01  0.1397D+01  0.2140D-02  0.2276D+03  0.2375D+03
  0.1614D+01  0.1397D+01  0.2150D-02  0.2284D+03  0.2373D+03
  0.1615D+01  0.1397D+01  0.2159D-02  0.2291D+03  0.2382D+03
  0.1617D+01  0.1397D+01  0.2168D-02  0.2298D+03  0.2403D+03
  0.1618D+01  0.1397D+01  0.2177D-02  0.2305D+03  0.2404D+03
  0.1619D+01  0.1397D+01  0.2185D-02  0.2312D+03  0.2383D+03
  0.1621D+01  0.1397D+01  0.2194D-02  0.2318D+03  0.2372D+03
  0.1622D+01  0.1397D+01  0.2202D-02  0.2325D+03  0.2362D+03
  0.1624D+01  0.1397D+01  0.2210D-02  0.2331D+03  0.2367D+03
  0.1625D+01  0.1397D+01  0.2218D-02  0.2337D+03  0.2370D+03
  0.1626D+01  0.1397D+01  0.2226D-02  0.2343D+03  0.2379D+03
  0.1628D+01  0.1397D+01  0.2234D-02  0.2349D+03  0.2381D+03
  0.1629D+01  0.1397D+01  0.2241D-02  0.2354D+03  0.2376D+03
  0.1631D+01  0.1397D+01  0.2248D-02  0.2359D+03  0.2367D+03
  0.1631D+01  0.1397D+01  0.2248D-02  0.2364D+03  0.2373D+03
  0.1632D+01  0.1397D+01  0.2255D-02  0.2369D+03  0.2366D+03
  0.1633D+01  0.1397D+01  0.2262D-02  0.2374D+03  0.2373D+03
  0.1635D+01  0.1397D+01  0.2269D-02  0.2378D+03  0.2358D+03
  0.1636D+01  0.1397D+01  0.2275D-02  0.2383D+03  0.2354D+03
  0.1638D+01  0.1397D+01  0.2281D-02  0.2387D+03  0.2337D+03
  0.1639D+01  0.1397D+01  0.2287D-02  0.2391D+03  0.2354D+03
  0.1641D+01  0.1397D+01  0.2293D-02  0.2394D+03  0.2366D+03
  0.1642D+01  0.1397D+01  0.2298D-02  0.2398D+03  0.2340D+03
  0.1643D+01  0.1397D+01  0.2304D-02  0.2401D+03  0.2328D+03
  0.1645D+01  0.1397D+01  0.2309D-02  0.2404D+03  0.2331D+03
  0.1646D+01  0.1397D+01  0.2314D-02  0.2407D+03  0.2333D+03
  0.1648D+01  0.1397D+01  0.2318D-02  0.2409D+03  0.2317D+03
  0.1649D+01  0.1397D+01  0.2323D-02  0.2412D+03  0.2317D+03
  0.1651D+01  0.1397D+01  0.2327D-02  0.2414D+03  0.2350D+03
  0.1652D+01  0.1397D+01  0.2331D-02  0.2416D+03  0.2350D+03
  0.1653D+01  0.1397D+01  0.2335D-02  0.2418D+03  0.2339D+03
  0.1653D+01  0.1397D+01  0.2335D-02  0.2420D+03  0.2328D+03
  0.1655D+01  0.1397D+01  0.2339D-02  0.2421D+03  0.2314D+03
  0.1656D+01  0.1397D+01  0.2342D-02  0.2423D+03  0.2321D+03
  0.1658D+01  0.1397D+01  0.2345D-02  0.2424D+03  0.2319D+03
  0.1659D+01  0.1397D+01  0.2349D-02  0.2424D+03  0.2309D+03
  0.1661D+01  0.1397D+01  0.2351D-02  0.2425D+03  0.2315D+03
  0.1662D+01  0.1397D+01  0.2354D-02  0.2426D+03  0.2306D+03
  0.1664D+01  0.1397D+01  0.2356D-02  0.2426D+03  0.2307D+03
  0.1665D+01  0.1397D+01  0.2359D-02  0.2426D+03  0.2300D+03
  0.1667D+01  0.1397D+01  0.2361D-02  0.2426D+03  0.2322D+03
  0.1668D+01  0.1397D+01  0.2363D-02  0.2426D+03  0.2314D+03
  0.1670D+01  0.1397D+01  0.2364D-02  0.2426D+03  0.2328D+03
  0.1671D+01  0.1397D+01  0.2366D-02  0.2425D+03  0.2316D+03
  0.1673D+01  0.1397D+01  0.2367D-02  0.2424D+03  0.2301D+03
  0.1674D+01  0.1397D+01  0.2369D-02  0.2424D+03  0.2312D+03
  0.1676D+01  0.1397D+01  0.2370D-02  0.2423D+03  0.2316D+03
  0.1677D+01  0.1397D+01  0.2370D-02  0.2422D+03  0.2318D+03
  0.1679D+01  0.1397D+01  0.2371D-02  0.2420D+03  0.2298D+03
  0.1679D+01  0.1397D+01  0.2371D-02  0.2419D+03  0.2308D+03
  0.1680D+01  0.1397D+01  0.2372D-02  0.2417D+03  0.2287D+03
  0.1681D+01  0.1397D+01  0.2372D-02  0.2416D+03  0.2310D+03
  0.1683D+01  0.1397D+01  0.2372D-02  0.2414D+03  0.2309D+03
  0.1685D+01  0.1397D+01  0.2373D-02  0.2412D+03  0.2304D+03
  0.1686D+01  0.1397D+01  0.2373D-02  0.2410D+03  0.2304D+03
  0.1688D+01  0.1397D+01  0.2373D-02  0.2408D+03  0.2315D+03
  0.1689D+01  0.1397D+01  0.2372D-02  0.2406D+03  0.2318D+03
  0.1691D+01  0.1397D+01  0.2372D-02  0.2403D+03  0.2310D+03
  0.1692D+01  0.1397D+01  0.2372D-02  0.2401D+03  0.2303D+03
  0.1694D+01  0.1397D+01  0.2371D-02  0.2398D+03  0.2302D+03
  0.1695D+01  0.1397D+01  0.2370D-02  0.2396D+03  0.2323D+03
  0.1697D+01  0.1397D+01  0.2370D-02  0.2393D+03  0.2313D+03
  0.1698D+01  0.1397D+01  0.2369D-02  0.2390D+03  0.2334D+03
  0.1700D+01  0.1397D+01  0.2368D-02  0.2387D+03  0.2327D+03
  0.1701D+01  0.1397D+01  0.2367D-02  0.2385D+03  0.2315D+03
  0.1703D+01  0.1397D+01  0.2366D-02  0.2382D+03  0.2307D+03
  0.1703D+01  0.1397D+01  0.2366D-02  0.2379D+03  0.2314D+03
  0.1704D+01  0.1397D+01  0.2365D-02  0.2375D+03  0.2319D+03
  0.1706D+01  0.1397D+01  0.2364D-02  0.2373D+03  0.2328D+03
  0.1707D+01  0.1397D+01  0.2363D-02  0.2369D+03  0.2348D+03
  0.1709D+01  0.1397D+01  0.2362D-02  0.2366D+03  0.2347D+03
  0.1710D+01  0.1397D+01  0.2361D-02  0.2363D+03  0.2345D+03
  0.1712D+01  0.1397D+01  0.2359D-02  0.2360D+03  0.2339D+03
  0.1714D+01  0.1397D+01  0.2358D-02  0.2357D+03  0.2327D+03
  0.1715D+01  0.1397D+01  0.2357D-02  0.2354D+03  0.2324D+03
  0.1717D+01  0.1397D+01  0.2356D-02  0.2351D+03  0.2327D+03
  0.1718D+01  0.1397D+01  0.2355D-02  0.2347D+03  0.2341D+03
  0.1720D+01  0.1397D+01  0.2353D-02  0.2344D+03  0.2344D+03
  0.1721D+01  0.1397D+01  0.2352D-02  0.2341D+03  0.2355D+03
  0.1723D+01  0.1397D+01  0.2351D-02  0.2338D+03  0.2365D+03
  0.1725D+01  0.1396D+01  0.2350D-02  0.2335D+03  0.2371D+03
  0.1726D+01  0.1396D+01  0.2349D-02  0.2332D+03  0.2379D+03
  0.1728D+01  0.1396D+01  0.2348D-02  0.2329D+03  0.2368D+03
  0.1729D+01  0.1396D+01  0.2347D-02  0.2326D+03  0.2384D+03
  0.1729D+01  0.1396D+01  0.2347D-02  0.2323D+03  0.2397D+03
  0.1731D+01  0.1396D+01  0.2346D-02  0.2320D+03  0.2392D+03
  0.1732D+01  0.1396D+01  0.2345D-02  0.2317D+03  0.2396D+03
  0.1734D+01  0.1396D+01  0.2344D-02  0.2314D+03  0.2397D+03
  0.1736D+01  0.1396D+01  0.2343D-02  0.2311D+03  0.2408D+03
  0.1737D+01  0.1396D+01  0.2342D-02  0.2309D+03  0.2388D+03
  0.1739D+01  0.1396D+01  0.2342D-02  0.2306D+03  0.2401D+03
  0.1740D+01  0.1396D+01  0.2341D-02  0.2304D+03  0.2396D+03
  0.1742D+01  0.1396D+01  0.2341D-02  0.2302D+03  0.2408D+03
  0.1744D+01  0.1396D+01  0.2340D-02  0.2299D+03  0.2410D+03
  0.1745D+01  0.1396D+01  0.2340D-02  0.2297D+03  0.2410D+03
  0.1747D+01  0.1396D+01  0.2340D-02  0.2295D+03  0.2411D+03
  0.1749D+01  0.1396D+01  0.2340D-02  0.2293D+03  0.2421D+03
  0.1750D+01  0.1396D+01  0.2340D-02  0.2291D+03  0.2433D+03
  0.1752D+01  0.1396D+01  0.2340D-02  0.2289D+03  0.2438D+03
  0.1753D+01  0.1396D+01  0.2341D-02  0.2287D+03  0.2417D+03
  0.1755D+01  0.1396D+01  0.2341D-02  0.2286D+03  0.2417D+03
  0.1755D+01  0.1396D+01  0.2341D-02  0.2284D+03  0.2412D+03
  0.1757D+01  0.1396D+01  0.2342D-02  0.2283D+03  0.2412D+03
  0.1758D+01  0.1396D+01  0.2343D-02  0.2282D+03  0.2411D+03
  0.1760D+01  0.1396D+01  0.2343D-02  0.2280D+03  0.2425D+03
  0.1762D+01  0.1396D+01  0.2344D-02  0.2279D+03  0.2412D+03
  0.1763D+01  0.1396D+01  0.2346D-02  0.2279D+03  0.2431D+03
  0.1765D+01  0.1396D+01  0.2347D-02  0.2278D+03  0.2406D+03
  0.1767D+01  0.1396D+01  0.2349D-02  0.2277D+03  0.2409D+03
  0.1768D+01  0.1396D+01  0.2350D-02  0.2277D+03  0.2415D+03
  0.1770D+01  0.1396D+01  0.2352D-02  0.2277D+03  0.2415D+03
  0.1772D+01  0.1396D+01  0.2354D-02  0.2276D+03  0.2425D+03
  0.1773D+01  0.1396D+01  0.2356D-02  0.2276D+03  0.2415D+03
  0.1775D+01  0.1396D+01  0.2359D-02  0.2276D+03  0.2420D+03
  0.1777D+01  0.1396D+01  0.2361D-02  0.2277D+03  0.2403D+03
  0.1778D+01  0.1396D+01  0.2364D-02  0.2277D+03  0.2400D+03
  0.1780D+01  0.1396D+01  0.2367D-02  0.2278D+03  0.2405D+03
  0.1782D+01  0.1396D+01  0.2370D-02  0.2279D+03  0.2408D+03
  0.1782D+01  0.1396D+01  0.2370D-02  0.2279D+03  0.2406D+03
  0.1783D+01  0.1396D+01  0.2374D-02  0.2281D+03  0.2408D+03
  0.1785D+01  0.1396D+01  0.2377D-02  0.2282D+03  0.2398D+03
  0.1787D+01  0.1396D+01  0.2381D-02  0.2283D+03  0.2397D+03
  0.1788D+01  0.1396D+01  0.2385D-02  0.2285D+03  0.2399D+03
  0.1790D+01  0.1396D+01  0.2389D-02  0.2287D+03  0.2396D+03
  0.1792D+01  0.1396D+01  0.2393D-02  0.2289D+03  0.2390D+03
  0.1793D+01  0.1396D+01  0.2398D-02  0.2291D+03  0.2393D+03
  0.1795D+01  0.1396D+01  0.2403D-02  0.2293D+03  0.2393D+03
  0.1797D+01  0.1396D+01  0.2408D-02  0.2295D+03  0.2388D+03
  0.1799D+01  0.1396D+01  0.2413D-02  0.2298D+03  0.2387D+03
  0.1800D+01  0.1396D+01  0.2418D-02  0.2301D+03  0.2371D+03
  0.1802D+01  0.1396D+01  0.2424D-02  0.2304D+03  0.2375D+03
  0.1804D+01  0.1395D+01  0.2430D-02  0.2307D+03  0.2367D+03
  0.1806D+01  0.1395D+01  0.2436D-02  0.2310D+03  0.2383D+03
  0.1807D+01  0.1395D+01  0.2442D-02  0.2314D+03  0.2384D+03
  0.1809D+01  0.1395D+01  0.2449D-02  0.2318D+03  0.2394D+03
  0.1811D+01  0.1395D+01  0.2456D-02  0.2322D+03  0.2383D+03
  0.1811D+01  0.1395D+01  0.2456D-02  0.2326D+03  0.2375D+03
  0.1812D+01  0.1395D+01  0.2463D-02  0.2330D+03  0.2397D+03
  0.1814D+01  0.1395D+01  0.2470D-02  0.2334D+03  0.2386D+03
  0.1816D+01  0.1395D+01  0.2478D-02  0.2339D+03  0.2376D+03
  0.1818D+01  0.1395D+01  0.2485D-02  0.2344D+03  0.2376D+03
  0.1819D+01  0.1395D+01  0.2493D-02  0.2349D+03  0.2359D+03
  0.1821D+01  0.1395D+01  0.2501D-02  0.2354D+03  0.2373D+03
  0.1823D+01  0.1395D+01  0.2510D-02  0.2359D+03  0.2377D+03
  0.1825D+01  0.1395D+01  0.2519D-02  0.2365D+03  0.2359D+03
  0.1827D+01  0.1395D+01  0.2527D-02  0.2371D+03  0.2370D+03
  0.1828D+01  0.1395D+01  0.2537D-02  0.2376D+03  0.2367D+03
  0.1830D+01  0.1395D+01  0.2546D-02  0.2383D+03  0.2364D+03
  0.1832D+01  0.1395D+01  0.2555D-02  0.2389D+03  0.2354D+03
  0.1834D+01  0.1395D+01  0.2565D-02  0.2395D+03  0.2389D+03
  0.1835D+01  0.1395D+01  0.2575D-02  0.2402D+03  0.2364D+03
  0.1837D+01  0.1395D+01  0.2586D-02  0.2408D+03  0.2344D+03
  0.1839D+01  0.1395D+01  0.2596D-02  0.2415D+03  0.2340D+03
  0.1839D+01  0.1395D+01  0.2596D-02  0.2422D+03  0.2342D+03
  0.1841D+01  0.1395D+01  0.2607D-02  0.2430D+03  0.2342D+03
  0.1843D+01  0.1395D+01  0.2618D-02  0.2437D+03  0.2379D+03
  0.1844D+01  0.1395D+01  0.2629D-02  0.2445D+03  0.2398D+03
  0.1846D+01  0.1395D+01  0.2640D-02  0.2452D+03  0.2338D+03
  0.1848D+01  0.1395D+01  0.2651D-02  0.2460D+03  0.2376D+03
  0.1850D+01  0.1395D+01  0.2663D-02  0.2468D+03  0.2410D+03
  0.1852D+01  0.1395D+01  0.2675D-02  0.2476D+03  0.2386D+03
  0.1853D+01  0.1395D+01  0.2687D-02  0.2485D+03  0.2376D+03
  0.1855D+01  0.1395D+01  0.2700D-02  0.2493D+03  0.2400D+03
  0.1857D+01  0.1395D+01  0.2712D-02  0.2502D+03  0.2403D+03
  0.1859D+01  0.1395D+01  0.2725D-02  0.2510D+03  0.2389D+03
  0.1861D+01  0.1395D+01  0.2738D-02  0.2519D+03  0.2421D+03
  0.1863D+01  0.1395D+01  0.2751D-02  0.2528D+03  0.2439D+03
  0.1864D+01  0.1395D+01  0.2764D-02  0.2537D+03  0.2423D+03
  0.1866D+01  0.1395D+01  0.2777D-02  0.2547D+03  0.2439D+03
  0.1868D+01  0.1395D+01  0.2791D-02  0.2555D+03  0.2420D+03
  0.1868D+01  0.1395D+01  0.2791D-02  0.2564D+03  0.2447D+03
  0.1870D+01  0.1395D+01  0.2804D-02  0.2574D+03  0.2428D+03
  0.1872D+01  0.1395D+01  0.2818D-02  0.2583D+03  0.2441D+03
  0.1874D+01  0.1394D+01  0.2832D-02  0.2594D+03  0.2473D+03
  0.1876D+01  0.1394D+01  0.2846D-02  0.2603D+03  0.2472D+03
  0.1877D+01  0.1394D+01  0.2860D-02  0.2613D+03  0.2506D+03
  0.1879D+01  0.1394D+01  0.2874D-02  0.2622D+03  0.2513D+03
  0.1881D+01  0.1394D+01  0.2888D-02  0.2632D+03  0.2527D+03
  0.1883D+01  0.1394D+01  0.2903D-02  0.2642D+03  0.2519D+03
  0.1885D+01  0.1394D+01  0.2917D-02  0.2652D+03  0.2544D+03
  0.1887D+01  0.1394D+01  0.2932D-02  0.2662D+03  0.2558D+03
  0.1889D+01  0.1394D+01  0.2945D-02  0.2672D+03  0.2546D+03
  0.1890D+01  0.1394D+01  0.2959D-02  0.2682D+03  0.2560D+03
  0.1892D+01  0.1394D+01  0.2972D-02  0.2692D+03  0.2598D+03
  0.1894D+01  0.1394D+01  0.2986D-02  0.2702D+03  0.2632D+03
  0.1896D+01  0.1394D+01  0.3000D-02  0.2712D+03  0.2637D+03
  0.1897D+01  0.1394D+01  0.3013D-02  0.2721D+03  0.2633D+03
  0.1899D+01  0.1394D+01  0.3028D-02  0.2731D+03  0.2642D+03
  0.1901D+01  0.1394D+01  0.3041D-02  0.2741D+03  0.2689D+03
  0.1903D+01  0.1394D+01  0.3056D-02  0.2751D+03  0.2687D+03
  0.1905D+01  0.1394D+01  0.3069D-02  0.2760D+03  0.2691D+03
  0.1906D+01  0.1394D+01  0.3081D-02  0.2770D+03  0.2740D+03
  0.1908D+01  0.1394D+01  0.3096D-02  0.2779D+03  0.2790D+03
  0.1910D+01  0.1394D+01  0.3109D-02  0.2789D+03  0.2803D+03
  0.1912D+01  0.1394D+01  0.3123D-02  0.2798D+03  0.2833D+03
  0.1914D+01  0.1394D+01  0.3135D-02  0.2807D+03  0.2865D+03
  0.1916D+01  0.1394D+01  0.3148D-02  0.2816D+03  0.2941D+03
  0.1918D+01  0.1394D+01  0.3161D-02  0.2825D+03  0.2964D+03
  0.1919D+01  0.1394D+01  0.3174D-02  0.2834D+03  0.2975D+03
  0.1921D+01  0.1394D+01  0.3187D-02  0.2842D+03  0.3002D+03
  0.1923D+01  0.1394D+01  0.3199D-02  0.2850D+03  0.3044D+03
  0.1925D+01  0.1394D+01  0.3212D-02  0.2859D+03  0.3088D+03
  0.1927D+01  0.1394D+01  0.3223D-02  0.2867D+03  0.3116D+03
  0.1929D+01  0.1394D+01  0.3235D-02  0.2874D+03  0.3170D+03
  0.1931D+01  0.1394D+01  0.3247D-02  0.2882D+03  0.3214D+03
  0.1932D+01  0.1394D+01  0.3258D-02  0.2889D+03  0.3258D+03
  0.1934D+01  0.1394D+01  0.3270D-02  0.2896D+03  0.3322D+03
  0.1936D+01  0.1394D+01  0.3280D-02  0.2903D+03  0.3357D+03
  0.1938D+01  0.1394D+01  0.3291D-02  0.2910D+03  0.3368D+03
  0.1940D+01  0.1394D+01  0.3301D-02  0.2916D+03  0.3368D+03
  0.1942D+01  0.1394D+01  0.3311D-02  0.2922D+03  0.3376D+03
  0.1944D+01  0.1394D+01  0.3321D-02  0.2928D+03  0.3358D+03
  0.1945D+01  0.1394D+01  0.3330D-02  0.2933D+03  0.3341D+03
  0.1947D+01  0.1394D+01  0.3340D-02  0.2939D+03  0.3328D+03
  0.1949D+01  0.1394D+01  0.3348D-02  0.2943D+03  0.3297D+03
  0.1951D+01  0.1394D+01  0.3357D-02  0.2948D+03  0.3258D+03
  0.1953D+01  0.1394D+01  0.3365D-02  0.2952D+03  0.3215D+03
  0.1955D+01  0.1394D+01  0.3373D-02  0.2956D+03  0.3159D+03
  0.1957D+01  0.1394D+01  0.3380D-02  0.2960D+03  0.3098D+03
  0.1959D+01  0.1394D+01  0.3387D-02  0.2963D+03  0.3059D+03
  0.1961D+01  0.1394D+01  0.3394D-02  0.2966D+03  0.3025D+03
  0.1963D+01  0.1394D+01  0.3401D-02  0.2969D+03  0.3000D+03
  0.1965D+01  0.1394D+01  0.3407D-02  0.2971D+03  0.2980D+03
  0.1967D+01  0.1394D+01  0.3412D-02  0.2973D+03  0.2986D+03
  0.1968D+01  0.1394D+01  0.3417D-02  0.2975D+03  0.2990D+03
  0.1970D+01  0.1394D+01  0.3422D-02  0.2976D+03  0.2998D+03
  0.1972D+01  0.1393D+01  0.3427D-02  0.2977D+03  0.2961D+03
  0.1974D+01  0.1393D+01  0.3431D-02  0.2978D+03  0.2963D+03
  0.1976D+01  0.1393D+01  0.3435D-02  0.2978D+03  0.2948D+03
  0.1978D+01  0.1393D+01  0.3438D-02  0.2978D+03  0.2936D+03
  0.1980D+01  0.1393D+01  0.3441D-02  0.2978D+03  0.2919D+03
  0.1982D+01  0.1393D+01  0.3444D-02  0.2977D+03  0.2919D+03
  0.1984D+01  0.1393D+01  0.3446D-02  0.2976D+03  0.2902D+03
  0.1986D+01  0.1393D+01  0.3448D-02  0.2975D+03  0.2885D+03
  0.1988D+01  0.1393D+01  0.3450D-02  0.2973D+03  0.2856D+03
  0.1990D+01  0.1393D+01  0.3451D-02  0.2972D+03  0.2840D+03
  0.1992D+01  0.1393D+01  0.3452D-02  0.2969D+03  0.2823D+03
  0.1994D+01  0.1393D+01  0.3452D-02  0.2967D+03  0.2798D+03
  0.1996D+01  0.1393D+01  0.3452D-02  0.2964D+03  0.2775D+03
  0.1998D+01  0.1393D+01  0.3452D-02  0.2961D+03  0.2760D+03
  0.2000D+01  0.1393D+01  0.3452D-02  0.2958D+03  0.2729D+03
  0.2002D+01  0.1393D+01  0.3451D-02  0.2954D+03  0.2711D+03
  0.2004D+01  0.1393D+01  0.3450D-02  0.2950D+03  0.2700D+03
  0.2006D+01  0.1393D+01  0.3449D-02  0.2946D+03  0.2699D+03
  0.2008D+01  0.1393D+01  0.3447D-02  0.2942D+03  0.2682D+03
  0.2010D+01  0.1393D+01  0.3446D-02  0.2938D+03  0.2690D+03
  0.2012D+01  0.1393D+01  0.3443D-02  0.2933D+03  0.2677D+03
  0.2014D+01  0.1393D+01  0.3441D-02  0.2928D+03  0.2678D+03
  0.2016D+01  0.1393D+01  0.3439D-02  0.2923D+03  0.2678D+03
  0.2018D+01  0.1393D+01  0.3436D-02  0.2918D+03  0.2682D+03
  0.2020D+01  0.1393D+01  0.3433D-02  0.2912D+03  0.2683D+03
  0.2022D+01  0.1393D+01  0.3430D-02  0.2907D+03  0.2691D+03
  0.2024D+01  0.1393D+01  0.3427D-02  0.2901D+03  0.2694D+03
  0.2026D+01  0.1393D+01  0.3423D-02  0.2895D+03  0.2696D+03
  0.2028D+01  0.1393D+01  0.3420D-02  0.2889D+03  0.2694D+03
  0.2031D+01  0.1393D+01  0.3416D-02  0.2883D+03  0.2688D+03
  0.2033D+01  0.1393D+01  0.3413D-02  0.2877D+03  0.2687D+03
  0.2034D+01  0.1393D+01  0.3409D-02  0.2871D+03  0.2687D+03
  0.2037D+01  0.1393D+01  0.3405D-02  0.2865D+03  0.2702D+03
  0.2039D+01  0.1393D+01  0.3401D-02  0.2859D+03  0.2719D+03
  0.2041D+01  0.1393D+01  0.3397D-02  0.2853D+03  0.2710D+03
  0.2043D+01  0.1393D+01  0.3393D-02  0.2846D+03  0.2718D+03
  0.2045D+01  0.1393D+01  0.3389D-02  0.2840D+03  0.2711D+03
  0.2047D+01  0.1393D+01  0.3385D-02  0.2834D+03  0.2718D+03
  0.2049D+01  0.1393D+01  0.3381D-02  0.2828D+03  0.2723D+03
  0.2051D+01  0.1392D+01  0.3377D-02  0.2822D+03  0.2731D+03
  0.2053D+01  0.1392D+01  0.3373D-02  0.2815D+03  0.2737D+03
  0.2056D+01  0.1392D+01  0.3369D-02  0.2809D+03  0.2750D+03
  0.2058D+01  0.1392D+01  0.3366D-02  0.2803D+03  0.2753D+03
  0.2060D+01  0.1392D+01  0.3362D-02  0.2798D+03  0.2761D+03
  0.2062D+01  0.1392D+01  0.3359D-02  0.2792D+03  0.2765D+03
  0.2064D+01  0.1392D+01  0.3355D-02  0.2786D+03  0.2769D+03
  0.2066D+01  0.1392D+01  0.3352D-02  0.2781D+03  0.2774D+03
  0.2068D+01  0.1392D+01  0.3349D-02  0.2775D+03  0.2777D+03
  0.2070D+01  0.1392D+01  0.3346D-02  0.2770D+03  0.2777D+03
  0.2073D+01  0.1392D+01  0.3343D-02  0.2765D+03  0.2784D+03
  0.2075D+01  0.1392D+01  0.3341D-02  0.2760D+03  0.2795D+03
  0.2077D+01  0.1392D+01  0.3339D-02  0.2755D+03  0.2804D+03
  0.2079D+01  0.1392D+01  0.3337D-02  0.2751D+03  0.2812D+03
  0.2081D+01  0.1392D+01  0.3335D-02  0.2746D+03  0.2813D+03
  0.2083D+01  0.1392D+01  0.3333D-02  0.2742D+03  0.2822D+03
  0.2086D+01  0.1392D+01  0.3332D-02  0.2738D+03  0.2823D+03
  0.2088D+01  0.1392D+01  0.3331D-02  0.2735D+03  0.2834D+03
  0.2090D+01  0.1392D+01  0.3330D-02  0.2731D+03  0.2846D+03
  0.2092D+01  0.1392D+01  0.3330D-02  0.2728D+03  0.2850D+03
  0.2094D+01  0.1392D+01  0.3330D-02  0.2725D+03  0.2859D+03
  0.2096D+01  0.1392D+01  0.3330D-02  0.2722D+03  0.2862D+03
  0.2099D+01  0.1392D+01  0.3330D-02  0.2720D+03  0.2863D+03
  0.2101D+01  0.1391D+01  0.3331D-02  0.2718D+03  0.2867D+03
  0.2103D+01  0.1391D+01  0.3333D-02  0.2716D+03  0.2870D+03
  0.2105D+01  0.1391D+01  0.3334D-02  0.2715D+03  0.2878D+03
  0.2108D+01  0.1391D+01  0.3336D-02  0.2714D+03  0.2881D+03
  0.2110D+01  0.1391D+01  0.3339D-02  0.2713D+03  0.2879D+03
  0.2112D+01  0.1391D+01  0.3342D-02  0.2712D+03  0.2897D+03
  0.2114D+01  0.1391D+01  0.3345D-02  0.2712D+03  0.2892D+03
  0.2117D+01  0.1391D+01  0.3349D-02  0.2712D+03  0.2911D+03
  0.2119D+01  0.1391D+01  0.3353D-02  0.2713D+03  0.2908D+03
  0.2121D+01  0.1391D+01  0.3357D-02  0.2713D+03  0.2924D+03
  0.2123D+01  0.1391D+01  0.3362D-02  0.2715D+03  0.2922D+03
  0.2125D+01  0.1391D+01  0.3368D-02  0.2716D+03  0.2935D+03
  0.2128D+01  0.1391D+01  0.3374D-02  0.2718D+03  0.2947D+03
  0.2130D+01  0.1391D+01  0.3380D-02  0.2721D+03  0.2947D+03
  0.2132D+01  0.1391D+01  0.3388D-02  0.2723D+03  0.2940D+03
  0.2134D+01  0.1391D+01  0.3395D-02  0.2726D+03  0.2948D+03
  0.2137D+01  0.1391D+01  0.3402D-02  0.2730D+03  0.2955D+03
  0.2139D+01  0.1391D+01  0.3411D-02  0.2734D+03  0.2965D+03
  0.2141D+01  0.1390D+01  0.3420D-02  0.2738D+03  0.2971D+03
  0.2144D+01  0.1390D+01  0.3430D-02  0.2743D+03  0.2979D+03
  0.2146D+01  0.1390D+01  0.3440D-02  0.2748D+03  0.2976D+03
  0.2148D+01  0.1390D+01  0.3450D-02  0.2753D+03  0.2986D+03
  0.2151D+01  0.1390D+01  0.3461D-02  0.2759D+03  0.2991D+03
  0.2153D+01  0.1390D+01  0.3473D-02  0.2766D+03  0.2997D+03
  0.2155D+01  0.1390D+01  0.3486D-02  0.2772D+03  0.3010D+03
  0.2157D+01  0.1390D+01  0.3498D-02  0.2780D+03  0.3018D+03
  0.2160D+01  0.1390D+01  0.3512D-02  0.2787D+03  0.3033D+03
  0.2162D+01  0.1390D+01  0.3525D-02  0.2795D+03  0.3037D+03
  0.2164D+01  0.1390D+01  0.3539D-02  0.2804D+03  0.3047D+03
  0.2167D+01  0.1390D+01  0.3555D-02  0.2813D+03  0.3062D+03
  0.2169D+01  0.1390D+01  0.3570D-02  0.2822D+03  0.3076D+03
  0.2172D+01  0.1390D+01  0.3588D-02  0.2832D+03  0.3077D+03
  0.2174D+01  0.1390D+01  0.3604D-02  0.2843D+03  0.3082D+03
  0.2176D+01  0.1390D+01  0.3623D-02  0.2853D+03  0.3090D+03
  0.2179D+01  0.1389D+01  0.3640D-02  0.2865D+03  0.3098D+03
  0.2181D+01  0.1389D+01  0.3658D-02  0.2876D+03  0.3109D+03
  0.2183D+01  0.1389D+01  0.3678D-02  0.2888D+03  0.3124D+03
  0.2186D+01  0.1389D+01  0.3697D-02  0.2901D+03  0.3139D+03
  0.2188D+01  0.1389D+01  0.3719D-02  0.2914D+03  0.3150D+03
  0.2191D+01  0.1389D+01  0.3740D-02  0.2927D+03  0.3164D+03
  0.2193D+01  0.1389D+01  0.3763D-02  0.2941D+03  0.3166D+03
  0.2195D+01  0.1389D+01  0.3784D-02  0.2955D+03  0.3172D+03
  0.2198D+01  0.1389D+01  0.3806D-02  0.2970D+03  0.3179D+03
  0.2200D+01  0.1389D+01  0.3831D-02  0.2985D+03  0.3193D+03
  0.2203D+01  0.1389D+01  0.3854D-02  0.3001D+03  0.3199D+03
  0.2205D+01  0.1389D+01  0.3880D-02  0.3017D+03  0.3221D+03
  0.2207D+01  0.1389D+01  0.3905D-02  0.3033D+03  0.3231D+03
  0.2210D+01  0.1389D+01  0.3932D-02  0.3050D+03  0.3238D+03
  0.2212D+01  0.1389D+01  0.3958D-02  0.3067D+03  0.3242D+03
  0.2215D+01  0.1388D+01  0.3983D-02  0.3085D+03  0.3253D+03
  0.2217D+01  0.1388D+01  0.4013D-02  0.3103D+03  0.3266D+03
  0.2220D+01  0.1388D+01  0.4040D-02  0.3121D+03  0.3274D+03
  0.2222D+01  0.1388D+01  0.4070D-02  0.3140D+03  0.3277D+03
  0.2225D+01  0.1388D+01  0.4098D-02  0.3159D+03  0.3279D+03
  0.2227D+01  0.1388D+01  0.4126D-02  0.3178D+03  0.3286D+03
  0.2230D+01  0.1388D+01  0.4158D-02  0.3198D+03  0.3292D+03
  0.2232D+01  0.1388D+01  0.4187D-02  0.3218D+03  0.3285D+03
  0.2235D+01  0.1388D+01  0.4220D-02  0.3238D+03  0.3292D+03
  0.2237D+01  0.1388D+01  0.4250D-02  0.3258D+03  0.3305D+03
  0.2240D+01  0.1388D+01  0.4284D-02  0.3279D+03  0.3315D+03
  0.2242D+01  0.1388D+01  0.4314D-02  0.3300D+03  0.3328D+03
  0.2245D+01  0.1388D+01  0.4345D-02  0.3321D+03  0.3330D+03
  0.2247D+01  0.1388D+01  0.4380D-02  0.3342D+03  0.3338D+03
  0.2250D+01  0.1388D+01  0.4412D-02  0.3364D+03  0.3347D+03
  0.2252D+01  0.1387D+01  0.4447D-02  0.3386D+03  0.3357D+03
  0.2255D+01  0.1387D+01  0.4479D-02  0.3407D+03  0.3366D+03
  0.2257D+01  0.1387D+01  0.4515D-02  0.3429D+03  0.3379D+03
  0.2260D+01  0.1387D+01  0.4547D-02  0.3451D+03  0.3393D+03
  0.2262D+01  0.1387D+01  0.4580D-02  0.3473D+03  0.3404D+03
  0.2265D+01  0.1387D+01  0.4616D-02  0.3495D+03  0.3414D+03
  0.2267D+01  0.1387D+01  0.4648D-02  0.3516D+03  0.3422D+03
  0.2270D+01  0.1387D+01  0.4684D-02  0.3538D+03  0.3434D+03
  0.2273D+01  0.1387D+01  0.4717D-02  0.3560D+03  0.3445D+03
  0.2275D+01  0.1387D+01  0.4753D-02  0.3581D+03  0.3450D+03
  0.2278D+01  0.1387D+01  0.4785D-02  0.3603D+03  0.3458D+03
  0.2280D+01  0.1387D+01  0.4817D-02  0.3624D+03  0.3453D+03
  0.2283D+01  0.1387D+01  0.4853D-02  0.3645D+03  0.3460D+03
  0.2286D+01  0.1387D+01  0.4884D-02  0.3666D+03  0.3461D+03
  0.2288D+01  0.1387D+01  0.4919D-02  0.3686D+03  0.3476D+03
  0.2291D+01  0.1386D+01  0.4951D-02  0.3707D+03  0.3489D+03
  0.2294D+01  0.1386D+01  0.4985D-02  0.3727D+03  0.3500D+03
  0.2296D+01  0.1386D+01  0.5015D-02  0.3746D+03  0.3511D+03
  0.2299D+01  0.1386D+01  0.5045D-02  0.3765D+03  0.3519D+03
  0.2302D+01  0.1386D+01  0.5078D-02  0.3784D+03  0.3532D+03
  0.2304D+01  0.1386D+01  0.5107D-02  0.3803D+03  0.3537D+03
  0.2307D+01  0.1386D+01  0.5139D-02  0.3821D+03  0.3553D+03
  0.2309D+01  0.1386D+01  0.5167D-02  0.3838D+03  0.3569D+03
  0.2312D+01  0.1386D+01  0.5198D-02  0.3855D+03  0.3582D+03
  0.2315D+01  0.1386D+01  0.5225D-02  0.3872D+03  0.3596D+03
  0.2317D+01  0.1386D+01  0.5252D-02  0.3888D+03  0.3605D+03
  0.2320D+01  0.1386D+01  0.5281D-02  0.3904D+03  0.3620D+03
  0.2323D+01  0.1386D+01  0.5306D-02  0.3919D+03  0.3635D+03
  0.2326D+01  0.1386D+01  0.5334D-02  0.3933D+03  0.3646D+03
  0.2328D+01  0.1385D+01  0.5358D-02  0.3947D+03  0.3661D+03
  0.2331D+01  0.1385D+01  0.5381D-02  0.3961D+03  0.3680D+03
  0.2334D+01  0.1385D+01  0.5407D-02  0.3974D+03  0.3698D+03
  0.2336D+01  0.1385D+01  0.5430D-02  0.3987D+03  0.3710D+03
  0.2339D+01  0.1385D+01  0.5454D-02  0.3999D+03  0.3730D+03
  0.2342D+01  0.1385D+01  0.5476D-02  0.4011D+03  0.3753D+03
  0.2345D+01  0.1385D+01  0.5499D-02  0.4023D+03  0.3767D+03
  0.2347D+01  0.1385D+01  0.5520D-02  0.4034D+03  0.3788D+03
  0.2350D+01  0.1385D+01  0.5540D-02  0.4045D+03  0.3810D+03
  0.2353D+01  0.1385D+01  0.5562D-02  0.4055D+03  0.3828D+03
  0.2356D+01  0.1385D+01  0.5581D-02  0.4065D+03  0.3844D+03
  0.2356D+01  0.1385D+01  0.5586D-02  0.4067D+03  0.3848D+03
  0.2357D+01  0.1385D+01  0.5590D-02  0.4069D+03  0.3853D+03
  0.2357D+01  0.1385D+01  0.5594D-02  0.4071D+03  0.3858D+03
  0.2358D+01  0.1385D+01  0.5598D-02  0.4073D+03  0.3863D+03
  0.2359D+01  0.1385D+01  0.5603D-02  0.4075D+03  0.3867D+03
  0.2359D+01  0.1385D+01  0.5607D-02  0.4077D+03  0.3871D+03
  0.2360D+01  0.1385D+01  0.5611D-02  0.4079D+03  0.3877D+03
  0.2360D+01  0.1385D+01  0.5613D-02  0.4081D+03  0.3883D+03
  0.2361D+01  0.1385D+01  0.5617D-02  0.4083D+03  0.3886D+03
  0.2361D+01  0.1385D+01  0.5622D-02  0.4085D+03  0.3890D+03
  0.2362D+01  0.1385D+01  0.5626D-02  0.4087D+03  0.3896D+03
  0.2362D+01  0.1384D+01  0.5630D-02  0.4088D+03  0.3900D+03
  0.2363D+01  0.1384D+01  0.5634D-02  0.4090D+03  0.3902D+03
  0.2364D+01  0.1384D+01  0.5638D-02  0.4092D+03  0.3904D+03
  0.2364D+01  0.1384D+01  0.5642D-02  0.4094D+03  0.3908D+03
  0.2364D+01  0.1384D+01  0.5645D-02  0.4096D+03  0.3914D+03
  0.2365D+01  0.1384D+01  0.5649D-02  0.4098D+03  0.3919D+03
  0.2366D+01  0.1384D+01  0.5653D-02  0.4100D+03  0.3925D+03
  0.2366D+01  0.1384D+01  0.5657D-02  0.4102D+03  0.3932D+03
  0.2367D+01  0.1384D+01  0.5661D-02  0.4104D+03  0.3939D+03
  0.2367D+01  0.1384D+01  0.5665D-02  0.4105D+03  0.3944D+03
  0.2368D+01  0.1384D+01  0.5669D-02  0.4107D+03  0.3948D+03
  0.2369D+01  0.1384D+01  0.5674D-02  0.4109D+03  0.3954D+03
  0.2369D+01  0.1384D+01  0.5678D-02  0.4111D+03  0.3960D+03
  0.2370D+01  0.1384D+01  0.5680D-02  0.4113D+03  0.3967D+03
  0.2370D+01  0.1384D+01  0.5684D-02  0.4115D+03  0.3972D+03
  0.2371D+01  0.1384D+01  0.5688D-02  0.4117D+03  0.3976D+03
  0.2371D+01  0.1384D+01  0.5692D-02  0.4118D+03  0.3980D+03
  0.2372D+01  0.1384D+01  0.5696D-02  0.4120D+03  0.3984D+03
  0.2373D+01  0.1384D+01  0.5701D-02  0.4122D+03  0.3988D+03
  0.2373D+01  0.1384D+01  0.5705D-02  0.4124D+03  0.3993D+03
  0.2374D+01  0.1384D+01  0.5709D-02  0.4126D+03  0.4000D+03
  0.2374D+01  0.1384D+01  0.5713D-02  0.4128D+03  0.4006D+03
  0.2375D+01  0.1384D+01  0.5715D-02  0.4130D+03  0.4012D+03
  0.2375D+01  0.1384D+01  0.5719D-02  0.4131D+03  0.4018D+03
  0.2376D+01  0.1384D+01  0.5723D-02  0.4133D+03  0.4023D+03
  0.2376D+01  0.1384D+01  0.5728D-02  0.4135D+03  0.4028D+03
  0.2377D+01  0.1384D+01  0.5732D-02  0.4137D+03  0.4032D+03
  0.2378D+01  0.1384D+01  0.5736D-02  0.4139D+03  0.4035D+03
  0.2378D+01  0.1384D+01  0.5740D-02  0.4141D+03  0.4040D+03
  0.2379D+01  0.1384D+01  0.5745D-02  0.4143D+03  0.4044D+03
  0.2379D+01  0.1384D+01  0.5747D-02  0.4145D+03  0.4049D+03
  0.2380D+01  0.1384D+01  0.5751D-02  0.4147D+03  0.4055D+03
  0.2380D+01  0.1384D+01  0.5755D-02  0.4149D+03  0.4063D+03
  0.2381D+01  0.1384D+01  0.5759D-02  0.4151D+03  0.4069D+03
  0.2381D+01  0.1384D+01  0.5764D-02  0.4152D+03  0.4074D+03
  0.2382D+01  0.1384D+01  0.5768D-02  0.4154D+03  0.4080D+03
  0.2383D+01  0.1384D+01  0.5772D-02  0.4156D+03  0.4087D+03
  0.2383D+01  0.1384D+01  0.5777D-02  0.4158D+03  0.4093D+03
  0.2384D+01  0.1384D+01  0.5781D-02  0.4160D+03  0.4097D+03
  0.2384D+01  0.1384D+01  0.5783D-02  0.4162D+03  0.4103D+03
  0.2385D+01  0.1384D+01  0.5788D-02  0.4164D+03  0.4111D+03
  0.2385D+01  0.1384D+01  0.5792D-02  0.4166D+03  0.4118D+03
  0.2386D+01  0.1384D+01  0.5797D-02  0.4168D+03  0.4124D+03
  0.2387D+01  0.1384D+01  0.5801D-02  0.4170D+03  0.4130D+03
  0.2387D+01  0.1384D+01  0.5805D-02  0.4172D+03  0.4138D+03
  0.2388D+01  0.1384D+01  0.5810D-02  0.4174D+03  0.4144D+03
  0.2388D+01  0.1384D+01  0.5814D-02  0.4177D+03  0.4150D+03
  0.2389D+01  0.1384D+01  0.5819D-02  0.4179D+03  0.4160D+03
  0.2389D+01  0.1384D+01  0.5821D-02  0.4181D+03  0.4170D+03
  0.2390D+01  0.1384D+01  0.5826D-02  0.4183D+03  0.4178D+03
  0.2391D+01  0.1383D+01  0.5830D-02  0.4185D+03  0.4184D+03
  0.2391D+01  0.1383D+01  0.5835D-02  0.4187D+03  0.4191D+03
  0.2392D+01  0.1383D+01  0.5840D-02  0.4189D+03  0.4198D+03
  0.2392D+01  0.1383D+01  0.5844D-02  0.4191D+03  0.4204D+03
  0.2393D+01  0.1383D+01  0.5849D-02  0.4194D+03  0.4210D+03
  0.2394D+01  0.1383D+01  0.5854D-02  0.4196D+03  0.4219D+03
  0.2394D+01  0.1383D+01  0.5856D-02  0.4198D+03  0.4229D+03
  0.2395D+01  0.1383D+01  0.5861D-02  0.4200D+03  0.4238D+03
  0.2395D+01  0.1383D+01  0.5866D-02  0.4203D+03  0.4245D+03
  0.2396D+01  0.1383D+01  0.5871D-02  0.4205D+03  0.4251D+03
  0.2396D+01  0.1383D+01  0.5876D-02  0.4207D+03  0.4255D+03
  0.2397D+01  0.1383D+01  0.5881D-02  0.4210D+03  0.4260D+03
  0.2398D+01  0.1383D+01  0.5886D-02  0.4212D+03  0.4266D+03
  0.2398D+01  0.1383D+01  0.5891D-02  0.4214D+03  0.4274D+03
  0.2399D+01  0.1383D+01  0.5896D-02  0.4217D+03  0.4283D+03
  0.2399D+01  0.1383D+01  0.5898D-02  0.4219D+03  0.4292D+03
  0.2400D+01  0.1383D+01  0.5903D-02  0.4222D+03  0.4301D+03
  0.2400D+01  0.1383D+01  0.5909D-02  0.4224D+03  0.4310D+03
  0.2401D+01  0.1383D+01  0.5914D-02  0.4227D+03  0.4319D+03
  0.2402D+01  0.1383D+01  0.5919D-02  0.4229D+03  0.4327D+03
  0.2402D+01  0.1383D+01  0.5924D-02  0.4232D+03  0.4335D+03
  0.2403D+01  0.1383D+01  0.5930D-02  0.4234D+03  0.4343D+03
  0.2403D+01  0.1383D+01  0.5935D-02  0.4237D+03  0.4353D+03
  0.2404D+01  0.1383D+01  0.5940D-02  0.4240D+03  0.4364D+03
  0.2404D+01  0.1383D+01  0.5943D-02  0.4242D+03  0.4373D+03
  0.2405D+01  0.1383D+01  0.5949D-02  0.4245D+03  0.4381D+03
  0.2406D+01  0.1383D+01  0.5954D-02  0.4248D+03  0.4390D+03
  0.2406D+01  0.1383D+01  0.5960D-02  0.4250D+03  0.4399D+03
  0.2407D+01  0.1383D+01  0.5965D-02  0.4253D+03  0.4406D+03
  0.2407D+01  0.1383D+01  0.5971D-02  0.4256D+03  0.4414D+03
  0.2408D+01  0.1383D+01  0.5977D-02  0.4259D+03  0.4422D+03
  0.2409D+01  0.1383D+01  0.5983D-02  0.4262D+03  0.4430D+03
  0.2409D+01  0.1383D+01  0.5986D-02  0.4265D+03  0.4437D+03
  0.2410D+01  0.1383D+01  0.5991D-02  0.4267D+03  0.4445D+03
  0.2410D+01  0.1383D+01  0.5997D-02  0.4270D+03  0.4453D+03
  0.2411D+01  0.1383D+01  0.6003D-02  0.4273D+03  0.4460D+03
  0.2411D+01  0.1383D+01  0.6009D-02  0.4277D+03  0.4466D+03
  0.2412D+01  0.1383D+01  0.6015D-02  0.4280D+03  0.4473D+03
  0.2413D+01  0.1383D+01  0.6022D-02  0.4283D+03  0.4482D+03
  0.2413D+01  0.1383D+01  0.6028D-02  0.4286D+03  0.4490D+03
  0.2414D+01  0.1383D+01  0.6034D-02  0.4289D+03  0.4495D+03
  0.2414D+01  0.1382D+01  0.6037D-02  0.4292D+03  0.4501D+03
  0.2415D+01  0.1382D+01  0.6044D-02  0.4295D+03  0.4509D+03
  0.2415D+01  0.1382D+01  0.6050D-02  0.4299D+03  0.4515D+03
  0.2416D+01  0.1382D+01  0.6057D-02  0.4302D+03  0.4520D+03
  0.2417D+01  0.1382D+01  0.6063D-02  0.4306D+03  0.4524D+03
  0.2417D+01  0.1382D+01  0.6070D-02  0.4309D+03  0.4530D+03
  0.2418D+01  0.1382D+01  0.6076D-02  0.4312D+03  0.4534D+03
  0.2418D+01  0.1382D+01  0.6083D-02  0.4316D+03  0.4540D+03
  0.2419D+01  0.1382D+01  0.6090D-02  0.4319D+03  0.4548D+03
  0.2419D+01  0.1382D+01  0.6093D-02  0.4323D+03  0.4556D+03
  0.2420D+01  0.1382D+01  0.6100D-02  0.4326D+03  0.4561D+03
  0.2421D+01  0.1382D+01  0.6107D-02  0.4330D+03  0.4565D+03
  0.2421D+01  0.1382D+01  0.6114D-02  0.4334D+03  0.4569D+03
  0.2422D+01  0.1382D+01  0.6121D-02  0.4337D+03  0.4575D+03
  0.2423D+01  0.1382D+01  0.6129D-02  0.4341D+03  0.4582D+03
  0.2423D+01  0.1382D+01  0.6136D-02  0.4345D+03  0.4588D+03
  0.2424D+01  0.1382D+01  0.6143D-02  0.4349D+03  0.4593D+03
  0.2424D+01  0.1382D+01  0.6151D-02  0.4353D+03  0.4599D+03
  0.2425D+01  0.1382D+01  0.6154D-02  0.4357D+03  0.4604D+03
  0.2425D+01  0.1382D+01  0.6162D-02  0.4361D+03  0.4611D+03
  0.2426D+01  0.1382D+01  0.6169D-02  0.4365D+03  0.4620D+03
  0.2427D+01  0.1382D+01  0.6177D-02  0.4369D+03  0.4627D+03
  0.2427D+01  0.1382D+01  0.6185D-02  0.4373D+03  0.4633D+03
  0.2428D+01  0.1382D+01  0.6193D-02  0.4377D+03  0.4639D+03
  0.2428D+01  0.1382D+01  0.6201D-02  0.4381D+03  0.4647D+03
  0.2429D+01  0.1382D+01  0.6209D-02  0.4385D+03  0.4654D+03
  0.2429D+01  0.1382D+01  0.6213D-02  0.4390D+03  0.4659D+03
  0.2430D+01  0.1382D+01  0.6221D-02  0.4394D+03  0.4663D+03
  0.2431D+01  0.1382D+01  0.6229D-02  0.4399D+03  0.4666D+03
  0.2431D+01  0.1382D+01  0.6237D-02  0.4403D+03  0.4671D+03
  0.2432D+01  0.1382D+01  0.6246D-02  0.4408D+03  0.4676D+03
  0.2433D+01  0.1382D+01  0.6254D-02  0.4412D+03  0.4682D+03
  0.2433D+01  0.1382D+01  0.6263D-02  0.4417D+03  0.4688D+03
  0.2434D+01  0.1382D+01  0.6271D-02  0.4421D+03  0.4694D+03
  0.2434D+01  0.1382D+01  0.6280D-02  0.4426D+03  0.4699D+03
  0.2435D+01  0.1382D+01  0.6284D-02  0.4431D+03  0.4703D+03
  0.2435D+01  0.1381D+01  0.6293D-02  0.4436D+03  0.4707D+03
  0.2436D+01  0.1381D+01  0.6302D-02  0.4441D+03  0.4714D+03
  0.2437D+01  0.1381D+01  0.6311D-02  0.4445D+03  0.4721D+03
  0.2437D+01  0.1381D+01  0.6320D-02  0.4450D+03  0.4726D+03
  0.2438D+01  0.1381D+01  0.6329D-02  0.4455D+03  0.4732D+03
  0.2438D+01  0.1381D+01  0.6339D-02  0.4461D+03  0.4737D+03
  0.2439D+01  0.1381D+01  0.6348D-02  0.4466D+03  0.4742D+03
  0.2440D+01  0.1381D+01  0.6357D-02  0.4471D+03  0.4747D+03
  0.2440D+01  0.1381D+01  0.6362D-02  0.4476D+03  0.4752D+03
  0.2441D+01  0.1381D+01  0.6372D-02  0.4481D+03  0.4757D+03
  0.2441D+01  0.1381D+01  0.6381D-02  0.4487D+03  0.4761D+03
  0.2442D+01  0.1381D+01  0.6391D-02  0.4492D+03  0.4763D+03
  0.2443D+01  0.1381D+01  0.6401D-02  0.4498D+03  0.4766D+03
  0.2443D+01  0.1381D+01  0.6411D-02  0.4503D+03  0.4771D+03
  0.2444D+01  0.1381D+01  0.6421D-02  0.4509D+03  0.4777D+03
  0.2445D+01  0.1381D+01  0.6431D-02  0.4514D+03  0.4781D+03
  0.2445D+01  0.1381D+01  0.6437D-02  0.4520D+03  0.4787D+03
  0.2445D+01  0.1381D+01  0.6447D-02  0.4526D+03  0.4793D+03
  0.2446D+01  0.1381D+01  0.6457D-02  0.4532D+03  0.4797D+03
  0.2447D+01  0.1381D+01  0.6468D-02  0.4538D+03  0.4801D+03
  0.2447D+01  0.1381D+01  0.6478D-02  0.4544D+03  0.4806D+03
  0.2448D+01  0.1381D+01  0.6489D-02  0.4550D+03  0.4813D+03
  0.2449D+01  0.1381D+01  0.6500D-02  0.4555D+03  0.4819D+03
  0.2449D+01  0.1381D+01  0.6511D-02  0.4562D+03  0.4826D+03
  0.2450D+01  0.1381D+01  0.6522D-02  0.4568D+03  0.4835D+03
  0.2450D+01  0.1381D+01  0.6527D-02  0.4574D+03  0.4844D+03
  0.2451D+01  0.1381D+01  0.6539D-02  0.4580D+03  0.4851D+03
  0.2451D+01  0.1381D+01  0.6550D-02  0.4587D+03  0.4855D+03
  0.2452D+01  0.1381D+01  0.6561D-02  0.4593D+03  0.4860D+03
  0.2453D+01  0.1381D+01  0.6573D-02  0.4600D+03  0.4865D+03
  0.2453D+01  0.1381D+01  0.6584D-02  0.4606D+03  0.4871D+03
  0.2454D+01  0.1381D+01  0.6596D-02  0.4613D+03  0.4878D+03
  0.2455D+01  0.1380D+01  0.6608D-02  0.4619D+03  0.4886D+03
  0.2455D+01  0.1380D+01  0.6620D-02  0.4626D+03  0.4894D+03
  0.2456D+01  0.1380D+01  0.6626D-02  0.4633D+03  0.4900D+03
  0.2456D+01  0.1380D+01  0.6638D-02  0.4640D+03  0.4906D+03
  0.2457D+01  0.1380D+01  0.6650D-02  0.4647D+03  0.4912D+03
  0.2458D+01  0.1380D+01  0.6662D-02  0.4654D+03  0.4919D+03
  0.2458D+01  0.1380D+01  0.6675D-02  0.4661D+03  0.4924D+03
  0.2459D+01  0.1380D+01  0.6687D-02  0.4668D+03  0.4930D+03
  0.2459D+01  0.1380D+01  0.6700D-02  0.4675D+03  0.4936D+03
  0.2460D+01  0.1380D+01  0.6713D-02  0.4682D+03  0.4944D+03
  0.2460D+01  0.1380D+01  0.6719D-02  0.4689D+03  0.4951D+03
  0.2461D+01  0.1380D+01  0.6732D-02  0.4697D+03  0.4958D+03
  0.2462D+01  0.1380D+01  0.6745D-02  0.4704D+03  0.4966D+03
  0.2462D+01  0.1380D+01  0.6758D-02  0.4712D+03  0.4974D+03
  0.2463D+01  0.1380D+01  0.6771D-02  0.4720D+03  0.4982D+03
  0.2464D+01  0.1380D+01  0.6785D-02  0.4727D+03  0.4991D+03
  0.2464D+01  0.1380D+01  0.6798D-02  0.4735D+03  0.4999D+03
  0.2465D+01  0.1380D+01  0.6812D-02  0.4742D+03  0.5007D+03
  0.2466D+01  0.1380D+01  0.6826D-02  0.4750D+03  0.5014D+03
  0.2466D+01  0.1380D+01  0.6832D-02  0.4758D+03  0.5021D+03
  0.2467D+01  0.1380D+01  0.6846D-02  0.4766D+03  0.5029D+03
  0.2467D+01  0.1380D+01  0.6860D-02  0.4774D+03  0.5038D+03
  0.2468D+01  0.1380D+01  0.6874D-02  0.4782D+03  0.5048D+03
  0.2469D+01  0.1380D+01  0.6889D-02  0.4790D+03  0.5058D+03
  0.2469D+01  0.1380D+01  0.6903D-02  0.4798D+03  0.5067D+03
  0.2470D+01  0.1380D+01  0.6917D-02  0.4807D+03  0.5075D+03
  0.2470D+01  0.1380D+01  0.6932D-02  0.4815D+03  0.5080D+03
  0.2471D+01  0.1380D+01  0.6946D-02  0.4824D+03  0.5082D+03
  0.2471D+01  0.1380D+01  0.6954D-02  0.4832D+03  0.5085D+03
  0.2472D+01  0.1380D+01  0.6969D-02  0.4841D+03  0.5091D+03
  0.2473D+01  0.1379D+01  0.6984D-02  0.4849D+03  0.5099D+03
  0.2473D+01  0.1379D+01  0.6999D-02  0.4858D+03  0.5106D+03
  0.2474D+01  0.1379D+01  0.7014D-02  0.4867D+03  0.5114D+03
  0.2475D+01  0.1379D+01  0.7029D-02  0.4875D+03  0.5124D+03
  0.2475D+01  0.1379D+01  0.7044D-02  0.4884D+03  0.5132D+03
  0.2476D+01  0.1379D+01  0.7060D-02  0.4893D+03  0.5140D+03
  0.2476D+01  0.1379D+01  0.7068D-02  0.4902D+03  0.5147D+03
  0.2477D+01  0.1379D+01  0.7083D-02  0.4911D+03  0.5153D+03
  0.2478D+01  0.1379D+01  0.7099D-02  0.4920D+03  0.5158D+03
  0.2478D+01  0.1379D+01  0.7115D-02  0.4930D+03  0.5163D+03
  0.2479D+01  0.1379D+01  0.7131D-02  0.4939D+03  0.5169D+03
  0.2480D+01  0.1379D+01  0.7147D-02  0.4948D+03  0.5176D+03
  0.2480D+01  0.1379D+01  0.7163D-02  0.4958D+03  0.5181D+03
  0.2481D+01  0.1379D+01  0.7180D-02  0.4967D+03  0.5185D+03
  0.2482D+01  0.1379D+01  0.7196D-02  0.4976D+03  0.5191D+03
  0.2482D+01  0.1379D+01  0.7204D-02  0.4986D+03  0.5197D+03
  0.2482D+01  0.1379D+01  0.7221D-02  0.4996D+03  0.5199D+03
  0.2483D+01  0.1379D+01  0.7238D-02  0.5005D+03  0.5200D+03
  0.2484D+01  0.1379D+01  0.7255D-02  0.5015D+03  0.5203D+03
  0.2484D+01  0.1379D+01  0.7272D-02  0.5025D+03  0.5210D+03
  0.2485D+01  0.1379D+01  0.7289D-02  0.5035D+03  0.5216D+03
  0.2486D+01  0.1379D+01  0.7306D-02  0.5045D+03  0.5222D+03
  0.2486D+01  0.1379D+01  0.7323D-02  0.5055D+03  0.5230D+03
  0.2487D+01  0.1379D+01  0.7340D-02  0.5065D+03  0.5237D+03
  0.2487D+01  0.1379D+01  0.7349D-02  0.5075D+03  0.5244D+03
  0.2488D+01  0.1379D+01  0.7367D-02  0.5085D+03  0.5249D+03
  0.2489D+01  0.1379D+01  0.7384D-02  0.5095D+03  0.5256D+03
  0.2489D+01  0.1379D+01  0.7402D-02  0.5105D+03  0.5264D+03
  0.2490D+01  0.1379D+01  0.7420D-02  0.5116D+03  0.5271D+03
  0.2491D+01  0.1378D+01  0.7438D-02  0.5126D+03  0.5278D+03
  0.2491D+01  0.1378D+01  0.7456D-02  0.5137D+03  0.5286D+03
  0.2492D+01  0.1378D+01  0.7474D-02  0.5148D+03  0.5293D+03
  0.2493D+01  0.1378D+01  0.7492D-02  0.5158D+03  0.5297D+03
  0.2493D+01  0.1378D+01  0.7502D-02  0.5168D+03  0.5297D+03
  0.2494D+01  0.1378D+01  0.7520D-02  0.5179D+03  0.5298D+03
  0.2494D+01  0.1378D+01  0.7539D-02  0.5190D+03  0.5302D+03
  0.2495D+01  0.1378D+01  0.7557D-02  0.5201D+03  0.5308D+03
  0.2496D+01  0.1378D+01  0.7576D-02  0.5212D+03  0.5315D+03
  0.2496D+01  0.1378D+01  0.7595D-02  0.5223D+03  0.5322D+03
  0.2497D+01  0.1378D+01  0.7614D-02  0.5234D+03  0.5328D+03
  0.2498D+01  0.1378D+01  0.7633D-02  0.5244D+03  0.5333D+03
  0.2498D+01  0.1378D+01  0.7642D-02  0.5256D+03  0.5338D+03
  0.2499D+01  0.1378D+01  0.7661D-02  0.5267D+03  0.5341D+03
  0.2499D+01  0.1378D+01  0.7681D-02  0.5278D+03  0.5345D+03
  0.2500D+01  0.1378D+01  0.7700D-02  0.5289D+03  0.5349D+03
  0.2501D+01  0.1378D+01  0.7719D-02  0.5301D+03  0.5353D+03
  0.2501D+01  0.1378D+01  0.7739D-02  0.5312D+03  0.5357D+03
  0.2502D+01  0.1378D+01  0.7758D-02  0.5323D+03  0.5361D+03
  0.2503D+01  0.1378D+01  0.7778D-02  0.5335D+03  0.5366D+03
  0.2503D+01  0.1378D+01  0.7798D-02  0.5346D+03  0.5372D+03
  0.2504D+01  0.1378D+01  0.7808D-02  0.5358D+03  0.5380D+03
