Repository: sesquideus/phd

File: erasmus/geofit/Optical_Constants/silicates/neso/Cloutis_Fo10.txt
data provided by Paul Lucey in 2006
derived using techniques of Lucey 1998
Forsterite, Fo= 0.100000
minimum grain size (microns)= 0.000000
maximum grain size=(microns) 45.0000
column 1= wavelength, micrometers
column 2= real index
column 3= imaginary index
 
     0.300000      1.82681  0.000708409
     0.305000      1.82681  0.000732827
     0.310000      1.82681  0.000815294
     0.315000      1.82681  0.000822545
     0.320000      1.82681  0.000836595
     0.325000      1.82681  0.000824060
     0.330000      1.82681  0.000839181
     0.335000      1.82681  0.000835263
     0.340000      1.82681  0.000805554
     0.345000      1.82681  0.000783870
     0.350000      1.82681  0.000754519
     0.355000      1.82681  0.000714282
     0.360000      1.82681  0.000664781
     0.365000      1.82681  0.000611321
     0.370000      1.82681  0.000562325
     0.375000      1.82681  0.000509538
     0.380000      1.82681  0.000461021
     0.385000      1.82681  0.000415902
     0.390000      1.82681  0.000375251
     0.395000      1.82681  0.000338888
     0.400000      1.82681  0.000308846
     0.405000      1.82681  0.000290237
     0.410000      1.82681  0.000269672
     0.415000      1.82681  0.000249148
     0.420000      1.82681  0.000232886
     0.425000      1.82681  0.000220301
     0.430000      1.82681  0.000209604
     0.435000      1.82681  0.000200803
     0.440000      1.82681  0.000191910
     0.445000      1.82681  0.000184981
     0.450000      1.82681  0.000182265
     0.455000      1.82681  0.000180877
     0.460000      1.82681  0.000176588
     0.465000      1.82681  0.000169738
     0.470000      1.82681  0.000163611
     0.475000      1.82681  0.000159208
     0.480000      1.82681  0.000150336
     0.485000      1.82681  0.000142998
     0.490000      1.82681  0.000139132
     0.495000      1.82681  0.000137741
     0.500000      1.82681  0.000135794
     0.505000      1.82681  0.000130227
     0.510000      1.82681  0.000124250
     0.515000      1.82681  0.000119109
     0.520000      1.82681  0.000115705
     0.525000      1.82681  0.000112930
     0.530000      1.82681  0.000110846
     0.535000      1.82681  0.000108595
     0.540000      1.82681  0.000106037
     0.545000      1.82681  0.000103387
     0.550000      1.82681  0.000100997
     0.555000      1.82681 9.99275e-005
     0.560000      1.82681 9.88353e-005
     0.565000      1.82681 9.77921e-005
     0.570000      1.82681 9.70124e-005
     0.575000      1.82681 9.65003e-005
     0.580000      1.82681 9.54671e-005
     0.585000      1.82681 9.52781e-005
     0.590000      1.82681 9.47860e-005
     0.595000      1.82681 9.46409e-005
     0.600000      1.82681 9.49220e-005
     0.605000      1.82681 9.49750e-005
     0.610000      1.82681 9.53131e-005
     0.615000      1.82681 9.54961e-005
     0.620000      1.82681 9.53701e-005
     0.625000      1.82681 9.53821e-005
     0.630000      1.82681 9.49290e-005
     0.635000      1.82681 9.45379e-005
     0.640000      1.82681 9.38258e-005
     0.645000      1.82681 9.33287e-005
     0.650000      1.82681 9.28166e-005
     0.655000      1.82681 9.25225e-005
     0.660000      1.82681 9.26055e-005
     0.665000      1.82681 9.22099e-005
     0.670000      1.82681 9.22740e-005
     0.675000      1.82681 9.28036e-005
     0.680000      1.82681 9.37307e-005
     0.685000      1.82681 9.39378e-005
     0.690000      1.82681 9.46239e-005
     0.695000      1.82681 9.51460e-005
     0.700000      1.82681 9.58312e-005
     0.705000      1.82681 9.60202e-005
     0.710000      1.82681 9.71164e-005
     0.715000      1.82681 9.79681e-005
     0.720000      1.82681 9.89063e-005
     0.725000      1.82681 9.98485e-005
     0.730000      1.82681  0.000100366
     0.735000      1.82681  0.000101226
     0.740000      1.82681  0.000102349
     0.745000      1.82681  0.000103304
     0.750000      1.82681  0.000103997
     0.755000      1.82681  0.000105668
     0.760000      1.82681  0.000106367
     0.765000      1.82681  0.000107970
     0.770000      1.82681  0.000109587
     0.775000      1.82681  0.000111494
     0.780000      1.82681  0.000113513
     0.785000      1.82681  0.000115271
     0.790000      1.82681  0.000117804
     0.795000      1.82681  0.000120175
     0.800000      1.82681  0.000122961
     0.805000      1.82681  0.000125391
     0.810000      1.82681  0.000127947
     0.815000      1.82681  0.000131233
     0.820000      1.82681  0.000134160
     0.825000      1.82681  0.000137430
     0.830000      1.82681  0.000140849
     0.835000      1.82681  0.000143790
     0.840000      1.82681  0.000147296
     0.845000      1.82681  0.000151603
     0.850000      1.82681  0.000155541
     0.855000      1.82681  0.000158104
     0.860000      1.82681  0.000162138
     0.865000      1.82681  0.000166342
     0.870000      1.82681  0.000170838
     0.875000      1.82681  0.000174243
     0.880000      1.82681  0.000177805
     0.885000      1.82681  0.000179993
     0.890000      1.82681  0.000185179
     0.895000      1.82681  0.000189116
     0.900000      1.82681  0.000194452
     0.905000      1.82681  0.000197140
     0.910000      1.82681  0.000202358
     0.915000      1.82681  0.000206003
     0.920000      1.82681  0.000210845
     0.925000      1.82681  0.000215624
     0.930000      1.82681  0.000220602
     0.935000      1.82681  0.000223648
     0.940000      1.82681  0.000228066
     0.945000      1.82681  0.000233494
     0.950000      1.82681  0.000237204
     0.955000      1.82681  0.000243325
     0.960000      1.82681  0.000248125
     0.965000      1.82681  0.000250842
     0.970000      1.82681  0.000256893
     0.975000      1.82681  0.000261571
     0.980000      1.82681  0.000267191
     0.985000      1.82681  0.000272140
     0.990000      1.82681  0.000276996
     0.995000      1.82681  0.000281910
      1.00000      1.82681  0.000287035
      1.00500      1.82681  0.000290031
      1.01000      1.82681  0.000296678
      1.01500      1.82681  0.000301340
      1.02000      1.82681  0.000306535
      1.02500      1.82681  0.000310974
      1.03000      1.82681  0.000314795
      1.03500      1.82681  0.000319146
      1.04000      1.82681  0.000323203
      1.04500      1.82681  0.000325432
      1.05000      1.82681  0.000329882
      1.05500      1.82681  0.000333342
      1.06000      1.82681  0.000335267
      1.06500      1.82681  0.000337195
      1.07000      1.82681  0.000339827
      1.07500      1.82681  0.000340889
      1.08000      1.82681  0.000342474
      1.08500      1.82681  0.000343883
      1.09000      1.82681  0.000345111
      1.09500      1.82681  0.000344554
      1.10000      1.82681  0.000344163
      1.10500      1.82681  0.000344296
      1.11000      1.82681  0.000344419
      1.11500      1.82681  0.000342203
      1.12000      1.82681  0.000341763
      1.12500      1.82681  0.000340595
      1.13000      1.82681  0.000337624
      1.13500      1.82681  0.000336429
      1.14000      1.82681  0.000334328
      1.14500      1.82681  0.000331858
      1.15000      1.82681  0.000330091
      1.15500      1.82681  0.000327419
      1.16000      1.82681  0.000325628
      1.16500      1.82681  0.000323646
      1.17000      1.82681  0.000321298
      1.17500      1.82681  0.000320002
      1.18000      1.82681  0.000317985
      1.18500      1.82681  0.000316665
      1.19000      1.82681  0.000315157
      1.19500      1.82681  0.000314347
      1.20000      1.82681  0.000314237
      1.20500      1.82681  0.000315368
      1.21000      1.82681  0.000314169
      1.21500      1.82681  0.000314033
      1.22000      1.82681  0.000314068
      1.22500      1.82681  0.000314634
      1.23000      1.82681  0.000315196
      1.23500      1.82681  0.000315933
      1.24000      1.82681  0.000316121
      1.24500      1.82681  0.000317579
      1.25000      1.82681  0.000317756
      1.25500      1.82681  0.000318660
      1.26000      1.82681  0.000318457
      1.26500      1.82681  0.000319905
      1.27000      1.82681  0.000320245
      1.27500      1.82681  0.000321134
      1.28000      1.82681  0.000321275
      1.28500      1.82681  0.000321223
      1.29000      1.82681  0.000321724
      1.29500      1.82681  0.000322596
      1.30000      1.82681  0.000323653
      1.30500      1.82681  0.000323575
      1.31000      1.82681  0.000322922
      1.31500      1.82681  0.000322828
      1.32000      1.82681  0.000322156
      1.32500      1.82681  0.000322426
      1.33000      1.82681  0.000321167
      1.33500      1.82681  0.000321420
      1.34000      1.82681  0.000318997
      1.34500      1.82681  0.000318470
      1.35000      1.82681  0.000317933
      1.35500      1.82681  0.000317388
      1.36000      1.82681  0.000313778
      1.36500      1.82681  0.000312257
      1.37000      1.82681  0.000309773
      1.37500      1.82681  0.000308614
      1.38000      1.82681  0.000307063
      1.38500      1.82681  0.000302650
      1.39000      1.82681  0.000301460
      1.39500      1.82681  0.000299689
      1.40000      1.82681  0.000295635
      1.40500      1.82681  0.000293847
      1.41000      1.82681  0.000289780
      1.41500      1.82681  0.000288729
      1.42000      1.82681  0.000285969
      1.42500      1.82681  0.000281134
      1.43000      1.82681  0.000279862
      1.43500      1.82681  0.000275581
      1.44000      1.82681  0.000271673
      1.44500      1.82681  0.000268135
      1.45000      1.82681  0.000265521
      1.45500      1.82681  0.000261786
      1.46000      1.82681  0.000257493
      1.46500      1.82681  0.000255043
      1.47000      1.82681  0.000250559
      1.47500      1.82681  0.000247360
      1.48000      1.82681  0.000242691
      1.48500      1.82681  0.000239665
      1.49000      1.82681  0.000236816
      1.49500      1.82681  0.000233778
      1.50000      1.82681  0.000230552
      1.50500      1.82681  0.000226413
      1.51000      1.82681  0.000222635
      1.51500      1.82681  0.000219754
      1.52000      1.82681  0.000216687
      1.52500      1.82681  0.000213795
      1.53000      1.82681  0.000210356
      1.53500      1.82681  0.000206733
      1.54000      1.82681  0.000202750
      1.54500      1.82681  0.000200726
      1.55000      1.82681  0.000197445
      1.55500      1.82681  0.000194514
      1.56000      1.82681  0.000191577
      1.56500      1.82681  0.000188456
      1.57000      1.82681  0.000185861
      1.57500      1.82681  0.000182906
      1.58000      1.82681  0.000180651
      1.58500      1.82681  0.000178211
      1.59000      1.82681  0.000175058
      1.59500      1.82681  0.000172958
      1.60000      1.82681  0.000170321
      1.60500      1.82681  0.000168733
      1.61000      1.82681  0.000165905
      1.61500      1.82681  0.000163422
      1.62000      1.82681  0.000161989
      1.62500      1.82681  0.000159314
      1.63000      1.82681  0.000158570
      1.63500      1.82681  0.000156762
      1.64000      1.82681  0.000154419
      1.64500      1.82681  0.000152243
      1.65000      1.82681  0.000151294
      1.65500      1.82681  0.000149633
      1.66000      1.82681  0.000146907
      1.66500      1.82681  0.000146113
      1.67000      1.82681  0.000144608
      1.67500      1.82681  0.000143272
      1.68000      1.82681  0.000142283
      1.68500      1.82681  0.000141289
      1.69000      1.82681  0.000140643
      1.69500      1.82681  0.000138748
      1.70000      1.82681  0.000137735
      1.70500      1.82681  0.000136894
      1.71000      1.82681  0.000135692
      1.71500      1.82681  0.000134839
      1.72000      1.82681  0.000133982
      1.72500      1.82681  0.000133834
      1.73000      1.82681  0.000132429
      1.73500      1.82681  0.000132094
      1.74000      1.82681  0.000131575
      1.74500      1.82681  0.000130873
      1.75000      1.82681  0.000130526
      1.75500      1.82681  0.000129813
      1.76000      1.82681  0.000129640
      1.76500      1.82681  0.000129464
      1.77000      1.82681  0.000128921
      1.77500      1.82681  0.000128738
      1.78000      1.82681  0.000128188
      1.78500      1.82681  0.000127634
      1.79000      1.82681  0.000127075
      1.79500      1.82681  0.000126879
      1.80000      1.82681  0.000126497
      1.80500      1.82681  0.000126480
      1.81000      1.82681  0.000126461
      1.81500      1.82681  0.000126070
      1.82000      1.82681  0.000126417
      1.82500      1.82681  0.000125835
      1.83000      1.82681  0.000126365
      1.83500      1.82681  0.000125963
      1.84000      1.82681  0.000125932
      1.84500      1.82681  0.000125336
      1.85000      1.82681  0.000125676
      1.85500      1.82681  0.000125827
      1.86000      1.82681  0.000125788
      1.86500      1.82681  0.000125180
      1.87000      1.82681  0.000126465
      1.87500      1.82681  0.000126231
      1.88000      1.82681  0.000124853
      1.88500      1.82681  0.000125375
      1.89000      1.82681  0.000126283
      1.89500      1.82681  0.000126425
      1.90000      1.82681  0.000126566
      1.90500      1.82681  0.000127092
      1.91000      1.82681  0.000126071
      1.91500      1.82681  0.000126982
      1.92000      1.82681  0.000126731
      1.92500      1.82681  0.000127450
      1.93000      1.82681  0.000127391
      1.93500      1.82681  0.000127721
      1.94000      1.82681  0.000128051
      1.94500      1.82681  0.000128578
      1.95000      1.82681  0.000128514
      1.95500      1.82681  0.000129041
      1.96000      1.82681  0.000129371
      1.96500      1.82681  0.000129502
      1.97000      1.82681  0.000129433
      1.97500      1.82681  0.000129562
      1.98000      1.82681  0.000130091
      1.98500      1.82681  0.000129817
      1.99000      1.82681  0.000130949
      1.99500      1.82681  0.000130673
      2.00000      1.82681  0.000130394
      2.00500      1.82681  0.000130720
      2.01000      1.82681  0.000130843
      2.01500      1.82681  0.000130965
      2.02000      1.82681  0.000130882
      2.02500      1.82681  0.000131615
      2.03000      1.82681  0.000131735
      2.03500      1.82681  0.000131238
      2.04000      1.82681  0.000131972
      2.04500      1.82681  0.000131882
      2.05000      1.82681  0.000132412
      2.05500      1.82681  0.000132320
      2.06000      1.82681  0.000133058
      2.06500      1.82681  0.000133172
      2.07000      1.82681  0.000133078
      2.07500      1.82681  0.000133399
      2.08000      1.82681  0.000133301
      2.08500      1.82681  0.000134041
      2.09000      1.82681  0.000134574
      2.09500      1.82681  0.000134895
      2.10000      1.82681  0.000134582
      2.10500      1.82681  0.000134691
      2.11000      1.82681  0.000135223
      2.11500      1.82681  0.000135117
      2.12000      1.82681  0.000135650
      2.12500      1.82681  0.000135542
      2.13000      1.82681  0.000135646
      2.13500      1.82681  0.000136395
      2.14000      1.82681  0.000136714
      2.14500      1.82681  0.000136817
      2.15000      1.82681  0.000137570
      2.15500      1.82681  0.000138324
      2.16000      1.82681  0.000137992
      2.16500      1.82681  0.000138311
      2.17000      1.82681  0.000139068
      2.17500      1.82681  0.000139608
      2.18000      1.82681  0.000139489
      2.18500      1.82681  0.000140250
      2.19000      1.82681  0.000140130
      2.19500      1.82681  0.000140892
      2.20000      1.82681  0.000140770
      2.20500      1.82681  0.000141534
      2.21000      1.82681  0.000141854
      2.21500      1.82681  0.000142399
      2.22000      1.82681  0.000142496
      2.22500      1.82681  0.000143042
      2.23000      1.82681  0.000143364
      2.23500      1.82681  0.000143910
      2.24000      1.82681  0.000144006
      2.24500      1.82681  0.000144328
      2.25000      1.82681  0.000145103
      2.25500      1.82681  0.000145653
      2.26000      1.82681  0.000145520
      2.26500      1.82681  0.000146070
      2.27000      1.82681  0.000146392
      2.27500      1.82681  0.000146715
      2.28000      1.82681  0.000147037
      2.28500      1.82681  0.000147129
      2.29000      1.82681  0.000148376
      2.29500      1.82681  0.000148468
      2.30000      1.82681  0.000149023
      2.30500      1.82681  0.000149115
      2.31000      1.82681  0.000149671
      2.31500      1.82681  0.000150230
      2.32000      1.82681  0.000150789
      2.32500      1.82681  0.000151348
      2.33000      1.82681  0.000152380
      2.33500      1.82681  0.000153179
      2.34000      1.82681  0.000153271
      2.34500      1.82681  0.000153124
      2.35000      1.82681  0.000154163
      2.35500      1.82681  0.000153777
      2.36000      1.82681  0.000153626
      2.36500      1.82681  0.000154191
      2.37000      1.82681  0.000154277
      2.37500      1.82681  0.000154363
      2.38000      1.82681  0.000154928
      2.38500      1.82681  0.000155253
      2.39000      1.82681  0.000155096
      2.39500      1.82681  0.000155421
      2.40000      1.82681  0.000155503
      2.40500      1.82681  0.000155827
      2.41000      1.82681  0.000156394
      2.41500      1.82681  0.000156475
      2.42000      1.82681  0.000156798
      2.42500      1.82681  0.000156388
      2.43000      1.82681  0.000157201
      2.43500      1.82681  0.000158262
      2.44000      1.82681  0.000158587
      2.44500      1.82681  0.000158665
      2.45000      1.82681  0.000158742
      2.45500      1.82681  0.000159562
      2.46000      1.82681  0.000159638
      2.46500      1.82681  0.000160213
      2.47000      1.82681  0.000160787
      2.47500      1.82681  0.000160863
      2.48000      1.82681  0.000160687
      2.48500      1.82681  0.000162014
      2.49000      1.82681  0.000162089
      2.49500      1.82681  0.000162414
      2.50000      1.82681  0.000162487
      2.50500      1.82681  0.000164078
      2.51000      1.82681  0.000164405
      2.51500      1.82681  0.000164733
      2.52000      1.82681  0.000164296
      2.52500      1.82681  0.000164112
      2.53000      1.82681  0.000165204
      2.53500      1.82681  0.000165274
      2.54000      1.82681  0.000164830
      2.54500      1.82681  0.000165155
      2.55000      1.82681  0.000164964
      2.55500      1.82681  0.000164257
      2.56000      1.82681  0.000165611
      2.56500      1.82681  0.000165935
      2.57000      1.82681  0.000164185
      2.57500      1.82681  0.000165283
      2.58000      1.82681  0.000165084
      2.58500      1.82681  0.000165664
      2.59000      1.82681  0.000163638
      2.59500      1.82681  0.000164215
      2.60000      1.82681  0.000163485

File: erasmus/geofit/Optical_Constants/silicates/neso/Cloutis_Fo576.txt
data provided by Paul Lucey in 2006
derived using techniques of Lucey 1998
Forsterite, Fo= 57.6000
minimum grain size (microns)= 0.000000
maximum grain size=(microns) 45.0000
column 1= wavelength, micrometers
column 2= real index
column 3= imaginary index
 
     0.300000      1.71641  0.000634996
     0.305000      1.71641  0.000671103
     0.310000      1.71641  0.000664038
     0.315000      1.71641  0.000650551
     0.320000      1.71641  0.000636954
     0.325000      1.71641  0.000594314
     0.330000      1.71641  0.000565664
     0.335000      1.71641  0.000527847
     0.340000      1.71641  0.000486721
     0.345000      1.71641  0.000446071
     0.350000      1.71641  0.000406212
     0.355000      1.71641  0.000366362
     0.360000      1.71641  0.000327763
     0.365000      1.71641  0.000294037
     0.370000      1.71641  0.000266224
     0.375000      1.71641  0.000244543
     0.380000      1.71641  0.000225782
     0.385000      1.71641  0.000210463
     0.390000      1.71641  0.000198174
     0.395000      1.71641  0.000188707
     0.400000      1.71641  0.000182449
     0.405000      1.71641  0.000174288
     0.410000      1.71641  0.000164752
     0.415000      1.71641  0.000158797
     0.420000      1.71641  0.000155080
     0.425000      1.71641  0.000151808
     0.430000      1.71641  0.000147712
     0.435000      1.71641  0.000143982
     0.440000      1.71641  0.000140768
     0.445000      1.71641  0.000139933
     0.450000      1.71641  0.000140323
     0.455000      1.71641  0.000138790
     0.460000      1.71641  0.000135095
     0.465000      1.71641  0.000131684
     0.470000      1.71641  0.000129644
     0.475000      1.71641  0.000125312
     0.480000      1.71641  0.000121500
     0.485000      1.71641  0.000118123
     0.490000      1.71641  0.000116481
     0.495000      1.71641  0.000114961
     0.500000      1.71641  0.000111253
     0.505000      1.71641  0.000107442
     0.510000      1.71641  0.000103533
     0.515000      1.71641  0.000100432
     0.520000      1.71641 9.78311e-005
     0.525000      1.71641 9.65633e-005
     0.530000      1.71641 9.44319e-005
     0.535000      1.71641 9.25745e-005
     0.540000      1.71641 9.07637e-005
     0.545000      1.71641 8.90013e-005
     0.550000      1.71641 8.75930e-005
     0.555000      1.71641 8.64653e-005
     0.560000      1.71641 8.55451e-005
     0.565000      1.71641 8.49120e-005
     0.570000      1.71641 8.45719e-005
     0.575000      1.71641 8.43719e-005
     0.580000      1.71641 8.40798e-005
     0.585000      1.71641 8.38518e-005
     0.590000      1.71641 8.36897e-005
     0.595000      1.71641 8.35157e-005
     0.600000      1.71641 8.34897e-005
     0.605000      1.71641 8.36157e-005
     0.610000      1.71641 8.38148e-005
     0.615000      1.71641 8.41718e-005
     0.620000      1.71641 8.40258e-005
     0.625000      1.71641 8.40348e-005
     0.630000      1.71641 8.39498e-005
     0.635000      1.71641 8.35177e-005
     0.640000      1.71641 8.34097e-005
     0.645000      1.71641 8.26945e-005
     0.650000      1.71641 8.23910e-005
     0.655000      1.71641 8.21619e-005
     0.660000      1.71641 8.18339e-005
     0.665000      1.71641 8.18429e-005
     0.670000      1.71641 8.18439e-005
     0.675000      1.71641 8.21019e-005
     0.680000      1.71641 8.27095e-005
     0.685000      1.71641 8.29596e-005
     0.690000      1.71641 8.33847e-005
     0.695000      1.71641 8.38978e-005
     0.700000      1.71641 8.47760e-005
     0.705000      1.71641 8.53821e-005
     0.710000      1.71641 8.62653e-005
     0.715000      1.71641 8.72474e-005
     0.720000      1.71641 8.82351e-005
     0.725000      1.71641 8.95134e-005
     0.730000      1.71641 9.06096e-005
     0.735000      1.71641 9.20029e-005
     0.740000      1.71641 9.37988e-005
     0.745000      1.71641 9.51210e-005
     0.750000      1.71641 9.73485e-005
     0.755000      1.71641 9.90993e-005
     0.760000      1.71641  0.000101375
     0.765000      1.71641  0.000103779
     0.770000      1.71641  0.000106213
     0.775000      1.71641  0.000109094
     0.780000      1.71641  0.000111486
     0.785000      1.71641  0.000115828
     0.790000      1.71641  0.000118943
     0.795000      1.71641  0.000122429
     0.800000      1.71641  0.000126186
     0.805000      1.71641  0.000131349
     0.810000      1.71641  0.000135233
     0.815000      1.71641  0.000141488
     0.820000      1.71641  0.000145749
     0.825000      1.71641  0.000150789
     0.830000      1.71641  0.000156153
     0.835000      1.71641  0.000161977
     0.840000      1.71641  0.000166411
     0.845000      1.71641  0.000172043
     0.850000      1.71641  0.000176620
     0.855000      1.71641  0.000182555
     0.860000      1.71641  0.000186101
     0.865000      1.71641  0.000192335
     0.870000      1.71641  0.000197599
     0.875000      1.71641  0.000201174
     0.880000      1.71641  0.000206847
     0.885000      1.71641  0.000211771
     0.890000      1.71641  0.000217609
     0.895000      1.71641  0.000221392
     0.900000      1.71641  0.000224640
     0.905000      1.71641  0.000228497
     0.910000      1.71641  0.000231076
     0.915000      1.71641  0.000236925
     0.920000      1.71641  0.000241060
     0.925000      1.71641  0.000244785
     0.930000      1.71641  0.000249155
     0.935000      1.71641  0.000254655
     0.940000      1.71641  0.000258820
     0.945000      1.71641  0.000262871
     0.950000      1.71641  0.000268552
     0.955000      1.71641  0.000271571
     0.960000      1.71641  0.000277043
     0.965000      1.71641  0.000282583
     0.970000      1.71641  0.000285867
     0.975000      1.71641  0.000289842
     0.980000      1.71641  0.000294023
     0.985000      1.71641  0.000298752
     0.990000      1.71641  0.000303357
     0.995000      1.71641  0.000307660
      1.00000      1.71641  0.000311828
      1.00500      1.71641  0.000315854
      1.01000      1.71641  0.000320983
      1.01500      1.71641  0.000322035
      1.02000      1.71641  0.000325784
      1.02500      1.71641  0.000328833
      1.03000      1.71641  0.000332083
      1.03500      1.71641  0.000334615
      1.04000      1.71641  0.000336972
      1.04500      1.71641  0.000338779
      1.05000      1.71641  0.000340587
      1.05500      1.71641  0.000340707
      1.06000      1.71641  0.000342133
      1.06500      1.71641  0.000342989
      1.07000      1.71641  0.000343081
      1.07500      1.71641  0.000342781
      1.08000      1.71641  0.000342277
      1.08500      1.71641  0.000341378
      1.09000      1.71641  0.000339510
      1.09500      1.71641  0.000336483
      1.10000      1.71641  0.000334203
      1.10500      1.71641  0.000332287
      1.11000      1.71641  0.000328075
      1.11500      1.71641  0.000326317
      1.12000      1.71641  0.000323217
      1.12500      1.71641  0.000320103
      1.13000      1.71641  0.000316218
      1.13500      1.71641  0.000314021
      1.14000      1.71641  0.000310677
      1.14500      1.71641  0.000307885
      1.15000      1.71641  0.000305832
      1.15500      1.71641  0.000302824
      1.16000      1.71641  0.000300553
      1.16500      1.71641  0.000299962
      1.17000      1.71641  0.000297662
      1.17500      1.71641  0.000297044
      1.18000      1.71641  0.000294151
      1.18500      1.71641  0.000293506
      1.19000      1.71641  0.000292471
      1.19500      1.71641  0.000292372
      1.20000      1.71641  0.000295310
      1.20500      1.71641  0.000293100
      1.21000      1.71641  0.000292976
      1.21500      1.71641  0.000293035
      1.22000      1.71641  0.000292318
      1.22500      1.71641  0.000291974
      1.23000      1.71641  0.000291428
      1.23500      1.71641  0.000290678
      1.24000      1.71641  0.000291079
      1.24500      1.71641  0.000290115
      1.25000      1.71641  0.000289138
      1.25500      1.71641  0.000289319
      1.26000      1.71641  0.000287932
      1.26500      1.71641  0.000287118
      1.27000      1.71641  0.000285510
      1.27500      1.71641  0.000284869
      1.28000      1.71641  0.000283630
      1.28500      1.71641  0.000281985
      1.29000      1.71641  0.000280722
      1.29500      1.71641  0.000279249
      1.30000      1.71641  0.000277371
      1.30500      1.71641  0.000275875
      1.31000      1.71641  0.000273777
      1.31500      1.71641  0.000271665
      1.32000      1.71641  0.000270132
      1.32500      1.71641  0.000267404
      1.33000      1.71641  0.000265256
      1.33500      1.71641  0.000262899
      1.34000      1.71641  0.000260332
      1.34500      1.71641  0.000257754
      1.35000      1.71641  0.000255360
      1.35500      1.71641  0.000254136
      1.36000      1.71641  0.000252310
      1.36500      1.71641  0.000249093
      1.37000      1.71641  0.000245865
      1.37500      1.71641  0.000242628
      1.38000      1.71641  0.000240361
      1.38500      1.71641  0.000236707
      1.39000      1.71641  0.000234222
      1.39500      1.71641  0.000232117
      1.40000      1.71641  0.000229411
      1.40500      1.71641  0.000225521
      1.41000      1.71641  0.000221817
      1.41500      1.71641  0.000219275
      1.42000      1.71641  0.000215942
      1.42500      1.71641  0.000212794
      1.43000      1.71641  0.000210610
      1.43500      1.71641  0.000207635
      1.44000      1.71641  0.000204455
      1.44500      1.71641  0.000201849
      1.45000      1.71641  0.000198454
      1.45500      1.71641  0.000196021
      1.46000      1.71641  0.000192413
      1.46500      1.71641  0.000190348
      1.47000      1.71641  0.000188077
      1.47500      1.71641  0.000186186
      1.48000      1.71641  0.000183313
      1.48500      1.71641  0.000181401
      1.49000      1.71641  0.000178312
      1.49500      1.71641  0.000176379
      1.50000      1.71641  0.000174243
      1.50500      1.71641  0.000172875
      1.51000      1.71641  0.000170718
      1.51500      1.71641  0.000169330
      1.52000      1.71641  0.000167154
      1.52500      1.71641  0.000164969
      1.53000      1.71641  0.000163359
      1.53500      1.71641  0.000161935
      1.54000      1.71641  0.000160504
      1.54500      1.71641  0.000159258
      1.55000      1.71641  0.000157613
      1.55500      1.71641  0.000156548
      1.56000      1.71641  0.000156263
      1.56500      1.71641  0.000154396
      1.57000      1.71641  0.000153704
      1.57500      1.71641  0.000153006
      1.58000      1.71641  0.000151707
      1.58500      1.71641  0.000150996
      1.59000      1.71641  0.000150477
      1.59500      1.71641  0.000150153
      1.60000      1.71641  0.000149823
      1.60500      1.71641  0.000148889
      1.61000      1.71641  0.000148149
      1.61500      1.71641  0.000147805
      1.62000      1.71641  0.000147255
      1.62500      1.71641  0.000148114
      1.63000      1.71641  0.000147556
      1.63500      1.71641  0.000147399
      1.64000      1.71641  0.000147647
      1.64500      1.71641  0.000147076
      1.65000      1.71641  0.000147114
      1.65500      1.71641  0.000147150
      1.66000      1.71641  0.000147595
      1.66500      1.71641  0.000147833
      1.67000      1.71641  0.000148070
      1.67500      1.71641  0.000147892
      1.68000      1.71641  0.000148333
      1.68500      1.71641  0.000148774
      1.69000      1.71641  0.000149425
      1.69500      1.71641  0.000149028
      1.70000      1.71641  0.000148837
      1.70500      1.71641  0.000149907
      1.71000      1.71641  0.000150347
      1.71500      1.71641  0.000150999
      1.72000      1.71641  0.000151226
      1.72500      1.71641  0.000152306
      1.73000      1.71641  0.000152748
      1.73500      1.71641  0.000153404
      1.74000      1.71641  0.000154277
      1.74500      1.71641  0.000154720
      1.75000      1.71641  0.000155597
      1.75500      1.71641  0.000156476
      1.76000      1.71641  0.000156922
      1.76500      1.71641  0.000157587
      1.77000      1.71641  0.000157814
      1.77500      1.71641  0.000159360
      1.78000      1.71641  0.000160030
      1.78500      1.71641  0.000160923
      1.79000      1.71641  0.000160707
      1.79500      1.71641  0.000161602
      1.80000      1.71641  0.000162275
      1.80500      1.71641  0.000163175
      1.81000      1.71641  0.000163851
      1.81500      1.71641  0.000163628
      1.82000      1.71641  0.000164756
      1.82500      1.71641  0.000165436
      1.83000      1.71641  0.000165661
      1.83500      1.71641  0.000166114
      1.84000      1.71641  0.000166566
      1.84500      1.71641  0.000167019
      1.85000      1.71641  0.000168621
      1.85500      1.71641  0.000169769
      1.86000      1.71641  0.000170228
      1.86500      1.71641  0.000169525
      1.87000      1.71641  0.000170213
      1.87500      1.71641  0.000172300
      1.88000      1.71641  0.000173228
      1.88500      1.71641  0.000174629
      1.89000      1.71641  0.000176270
      1.89500      1.71641  0.000177920
      1.90000      1.71641  0.000178627
      1.90500      1.71641  0.000180050
      1.91000      1.71641  0.000181000
      1.91500      1.71641  0.000181474
      1.92000      1.71641  0.000181467
      1.92500      1.71641  0.000182422
      1.93000      1.71641  0.000182654
      1.93500      1.71641  0.000182643
      1.94000      1.71641  0.000182873
      1.94500      1.71641  0.000183344
      1.95000      1.71641  0.000183328
      1.95500      1.71641  0.000183554
      1.96000      1.71641  0.000183778
      1.96500      1.71641  0.000183511
      1.97000      1.71641  0.000183978
      1.97500      1.71641  0.000183705
      1.98000      1.71641  0.000183430
      1.98500      1.71641  0.000183645
      1.99000      1.71641  0.000184108
      1.99500      1.71641  0.000183824
      2.00000      1.71641  0.000183538
      2.00500      1.71641  0.000183748
      2.01000      1.71641  0.000182706
      2.01500      1.71641  0.000183160
      2.02000      1.71641  0.000182611
      2.02500      1.71641  0.000182560
      2.03000      1.71641  0.000182506
      2.03500      1.71641  0.000182704
      2.04000      1.71641  0.000183152
      2.04500      1.71641  0.000182587
      2.05000      1.71641  0.000182270
      2.05500      1.71641  0.000182716
      2.06000      1.71641  0.000181885
      2.06500      1.71641  0.000181559
      2.07000      1.71641  0.000181999
      2.07500      1.71641  0.000181413
      2.08000      1.71641  0.000181850
      2.08500      1.71641  0.000180742
      2.09000      1.71641  0.000179886
      2.09500      1.71641  0.000180317
      2.10000      1.71641  0.000180229
      2.10500      1.71641  0.000179361
      2.11000      1.71641  0.000179267
      2.11500      1.71641  0.000178912
      2.12000      1.71641  0.000178292
      2.12500      1.71641  0.000178713
      2.13000      1.71641  0.000178348
      2.13500      1.71641  0.000178242
      2.14000      1.71641  0.000178397
      2.14500      1.71641  0.000178551
      2.15000      1.71641  0.000178440
      2.15500      1.71641  0.000177797
      2.16000      1.71641  0.000178210
      2.16500      1.71641  0.000177296
      2.17000      1.71641  0.000177174
      2.17500      1.71641  0.000177050
      2.18000      1.71641  0.000176125
      2.18500      1.71641  0.000175461
      2.19000      1.71641  0.000175863
      2.19500      1.71641  0.000174390
      2.20000      1.71641  0.000173982
      2.20500      1.71641  0.000174109
      2.21000      1.71641  0.000173159
      2.21500      1.71641  0.000173011
      2.22000      1.71641  0.000172322
      2.22500      1.71641  0.000171899
      2.23000      1.71641  0.000172285
      2.23500      1.71641  0.000172943
      2.24000      1.71641  0.000171698
      2.24500      1.71641  0.000171809
      2.25000      1.71641  0.000171645
      2.25500      1.71641  0.000170387
      2.26000      1.71641  0.000171313
      2.26500      1.71641  0.000171417
      2.27000      1.71641  0.000171246
      2.27500      1.71641  0.000171072
      2.28000      1.71641  0.000171448
      2.28500      1.71641  0.000172100
      2.29000      1.71641  0.000171646
      2.29500      1.71641  0.000172298
      2.30000      1.71641  0.000172116
      2.30500      1.71641  0.000171654
      2.31000      1.71641  0.000172306
      2.31500      1.71641  0.000171840
      2.32000      1.71641  0.000171931
      2.32500      1.71641  0.000171459
      2.33000      1.71641  0.000170983
      2.33500      1.71641  0.000170506
      2.34000      1.71641  0.000170870
      2.34500      1.71641  0.000171235
      2.35000      1.71641  0.000171317
      2.35500      1.71641  0.000171114
      2.36000      1.71641  0.000171193
      2.36500      1.71641  0.000171271
      2.37000      1.71641  0.000171918
      2.37500      1.71641  0.000171995
      2.38000      1.71641  0.000172644
      2.38500      1.71641  0.000173007
      2.39000      1.71641  0.000172793
      2.39500      1.71641  0.000171713
      2.40000      1.71641  0.000171782
      2.40500      1.71641  0.000171851
      2.41000      1.71641  0.000171628
      2.41500      1.71641  0.000171984
      2.42000      1.71641  0.000171759
      2.42500      1.71641  0.000172697
      2.43000      1.71641  0.000172468
      2.43500      1.71641  0.000172238
      2.44000      1.71641  0.000173179
      2.44500      1.71641  0.000172946
      2.45000      1.71641  0.000173300
      2.45500      1.71641  0.000173653
      2.46000      1.71641  0.000173416
      2.46500      1.71641  0.000173768
      2.47000      1.71641  0.000173528
      2.47500      1.71641  0.000173582
      2.48000      1.71641  0.000173635
      2.48500      1.71641  0.000173687
      2.49000      1.71641  0.000174036
      2.49500      1.71641  0.000174386
      2.50000      1.71641  0.000173536
      2.50500      1.71641  0.000173583
      2.51000      1.71641  0.000173028
      2.51500      1.71641  0.000172770
      2.52000      1.71641  0.000172208
      2.52500      1.71641  0.000171644
      2.53000      1.71641  0.000169867
      2.53500      1.71641  0.000170809
      2.54000      1.71641  0.000169629
      2.54500      1.71641  0.000169356
      2.55000      1.71641  0.000171820
      2.55500      1.71641  0.000170327
      2.56000      1.71641  0.000166390
      2.56500      1.71641  0.000169769
      2.57000      1.71641  0.000169794
      2.57500      1.71641  0.000171967
      2.58000      1.71641  0.000169840
      2.58500      1.71641  0.000170786
      2.59000      1.71641  0.000170190
      2.59500      1.71641  0.000172994
      2.60000      1.71641  0.000169299

File: erasmus/geofit/Optical_Constants/silicates/neso/Cloutis_Fo856a.txt
data provided by Paul Lucey in 2006
derived using techniques of Lucey 1998
Forsterite, Fo= 85.6000
minimum grain size (microns)= 45.0000
maximum grain size=(microns) 90.0000
column 1= wavelength, micrometers
column 2= real index
column 3= imaginary index
 
     0.300000      1.66265  0.000142035
     0.305000      1.66265  0.000138118
     0.310000      1.66265  0.000132336
     0.315000      1.66265  0.000125474
     0.320000      1.66265  0.000112554
     0.325000      1.66265  0.000100158
     0.330000      1.66265 8.58352e-005
     0.335000      1.66265 7.15948e-005
     0.340000      1.66265 6.05026e-005
     0.345000      1.66265 5.05536e-005
     0.350000      1.66265 4.30806e-005
     0.355000      1.66265 3.65453e-005
     0.360000      1.66265 3.14868e-005
     0.365000      1.66265 2.78541e-005
     0.370000      1.66265 2.51490e-005
     0.375000      1.66265 2.32166e-005
     0.380000      1.66265 2.17599e-005
     0.385000      1.66265 2.05796e-005
     0.390000      1.66265 1.94414e-005
     0.395000      1.66265 1.85562e-005
     0.400000      1.66265 1.81161e-005
     0.405000      1.66265 1.62853e-005
     0.410000      1.66265 1.53951e-005
     0.415000      1.66265 1.47009e-005
     0.420000      1.66265 1.42819e-005
     0.425000      1.66265 1.40058e-005
     0.430000      1.66265 1.36837e-005
     0.435000      1.66265 1.33717e-005
     0.440000      1.66265 1.28736e-005
     0.445000      1.66265 1.29806e-005
     0.450000      1.66265 1.31666e-005
     0.455000      1.66265 1.28456e-005
     0.460000      1.66265 1.21509e-005
     0.465000      1.66265 1.16688e-005
     0.470000      1.66265 1.13008e-005
     0.475000      1.66265 1.04916e-005
     0.480000      1.66265 9.91948e-006
     0.485000      1.66265 9.93949e-006
     0.490000      1.66265 9.89448e-006
     0.495000      1.66265 9.82546e-006
     0.500000      1.66265 8.79526e-006
     0.505000      1.66265 8.13713e-006
     0.510000      1.66265 7.72404e-006
     0.515000      1.66265 7.60602e-006
     0.520000      1.66265 7.37547e-006
     0.525000      1.66265 7.16243e-006
     0.530000      1.66265 6.90038e-006
     0.535000      1.66265 6.56631e-006
     0.540000      1.66265 6.22625e-006
     0.545000      1.66265 5.92519e-006
     0.550000      1.66265 5.68614e-006
     0.555000      1.66265 5.55511e-006
     0.560000      1.66265 5.42208e-006
     0.565000      1.66265 5.42508e-006
     0.570000      1.66265 5.40308e-006
     0.575000      1.66265 5.47409e-006
     0.580000      1.66265 5.54511e-006
     0.585000      1.66265 5.59312e-006
     0.590000      1.66265 5.68914e-006
     0.595000      1.66265 5.78616e-006
     0.600000      1.66265 5.85917e-006
     0.605000      1.66265 6.03121e-006
     0.610000      1.66265 6.20624e-006
     0.615000      1.66265 6.38328e-006
     0.620000      1.66265 6.58732e-006
     0.625000      1.66265 6.79436e-006
     0.630000      1.66265 6.90038e-006
     0.635000      1.66265 6.98140e-006
     0.640000      1.66265 6.90538e-006
     0.645000      1.66265 6.85337e-006
     0.650000      1.66265 6.79936e-006
     0.655000      1.66265 6.71734e-006
     0.660000      1.66265 6.74135e-006
     0.665000      1.66265 6.76535e-006
     0.670000      1.66265 6.84437e-006
     0.675000      1.66265 6.97840e-006
     0.680000      1.66265 7.22545e-006
     0.685000      1.66265 7.47549e-006
     0.690000      1.66265 7.81306e-006
     0.695000      1.66265 8.27115e-006
     0.700000      1.66265 8.67824e-006
     0.705000      1.66265 9.14933e-006
     0.710000      1.66265 9.65643e-006
     0.715000      1.66265 1.02606e-005
     0.720000      1.66265 1.09047e-005
     0.725000      1.66265 1.16208e-005
     0.730000      1.66265 1.24090e-005
     0.735000      1.66265 1.32096e-005
     0.740000      1.66265 1.41188e-005
     0.745000      1.66265 1.49790e-005
     0.750000      1.66265 1.60802e-005
     0.755000      1.66265 1.72334e-005
     0.760000      1.66265 1.84062e-005
     0.765000      1.66265 1.97354e-005
     0.770000      1.66265 2.09867e-005
     0.775000      1.66265 2.22950e-005
     0.780000      1.66265 2.37658e-005
     0.785000      1.66265 2.52651e-005
     0.790000      1.66265 2.67183e-005
     0.795000      1.66265 2.79801e-005
     0.800000      1.66265 2.95574e-005
     0.805000      1.66265 3.09377e-005
     0.810000      1.66265 3.24180e-005
     0.815000      1.66265 3.38068e-005
     0.820000      1.66265 3.52190e-005
     0.825000      1.66265 3.65743e-005
     0.830000      1.66265 3.79501e-005
     0.835000      1.66265 3.92263e-005
     0.840000      1.66265 4.06426e-005
     0.845000      1.66265 4.18739e-005
     0.850000      1.66265 4.30386e-005
     0.855000      1.66265 4.40078e-005
     0.860000      1.66265 4.51580e-005
     0.865000      1.66265 4.65803e-005
     0.870000      1.66265 4.72404e-005
     0.875000      1.66265 4.85632e-005
     0.880000      1.66265 4.93714e-005
     0.885000      1.66265 5.09027e-005
     0.890000      1.66265 5.21839e-005
     0.895000      1.66265 5.34347e-005
     0.900000      1.66265 5.48400e-005
     0.905000      1.66265 5.64033e-005
     0.910000      1.66265 5.82251e-005
     0.915000      1.66265 6.02175e-005
     0.920000      1.66265 6.20469e-005
     0.925000      1.66265 6.42468e-005
     0.930000      1.66265 6.67333e-005
     0.935000      1.66265 6.95684e-005
     0.940000      1.66265 7.23020e-005
     0.945000      1.66265 7.51910e-005
     0.950000      1.66265 7.85062e-005
     0.955000      1.66265 8.19449e-005
     0.960000      1.66265 8.54541e-005
     0.965000      1.66265 8.89233e-005
     0.970000      1.66265 9.31516e-005
     0.975000      1.66265 9.70074e-005
     0.980000      1.66265  0.000101186
     0.985000      1.66265  0.000104907
     0.990000      1.66265  0.000109198
     0.995000      1.66265  0.000112763
      1.00000      1.66265  0.000117098
      1.00500      1.66265  0.000120612
      1.01000      1.66265  0.000124518
      1.01500      1.66265  0.000128093
      1.02000      1.66265  0.000131250
      1.02500      1.66265  0.000134177
      1.03000      1.66265  0.000137427
      1.03500      1.66265  0.000139301
      1.04000      1.66265  0.000141049
      1.04500      1.66265  0.000142738
      1.05000      1.66265  0.000144076
      1.05500      1.66265  0.000144908
      1.06000      1.66265  0.000145816
      1.06500      1.66265  0.000145764
      1.07000      1.66265  0.000145191
      1.07500      1.66265  0.000144389
      1.08000      1.66265  0.000143361
      1.08500      1.66265  0.000141958
      1.09000      1.66265  0.000139744
      1.09500      1.66265  0.000137606
      1.10000      1.66265  0.000135614
      1.10500      1.66265  0.000133117
      1.11000      1.66265  0.000130982
      1.11500      1.66265  0.000128563
      1.12000      1.66265  0.000126360
      1.12500      1.66265  0.000124301
      1.13000      1.66265  0.000122171
      1.13500      1.66265  0.000120322
      1.14000      1.66265  0.000118262
      1.14500      1.66265  0.000116688
      1.15000      1.66265  0.000114696
      1.15500      1.66265  0.000113325
      1.16000      1.66265  0.000111879
      1.16500      1.66265  0.000110706
      1.17000      1.66265  0.000109595
      1.17500      1.66265  0.000108480
      1.18000      1.66265  0.000107360
      1.18500      1.66265  0.000106577
      1.19000      1.66265  0.000105447
      1.19500      1.66265  0.000104792
      1.20000      1.66265  0.000104200
      1.20500      1.66265  0.000103534
      1.21000      1.66265  0.000103206
      1.21500      1.66265  0.000102118
      1.22000      1.66265  0.000101506
      1.22500      1.66265  0.000100820
      1.23000      1.66265 9.99225e-005
      1.23500      1.66265 9.93634e-005
      1.24000      1.66265 9.83192e-005
      1.24500      1.66265 9.76820e-005
      1.25000      1.66265 9.67644e-005
      1.25500      1.66265 9.56361e-005
      1.26000      1.66265 9.42979e-005
      1.26500      1.66265 9.34347e-005
      1.27000      1.66265 9.23620e-005
      1.27500      1.66265 9.14208e-005
      1.28000      1.66265 9.02706e-005
      1.28500      1.66265 8.90463e-005
      1.29000      1.66265 8.77500e-005
      1.29500      1.66265 8.63133e-005
      1.30000      1.66265 8.48060e-005
      1.30500      1.66265 8.35657e-005
      1.31000      1.66265 8.19829e-005
      1.31500      1.66265 8.05326e-005
      1.32000      1.66265 7.86742e-005
      1.32500      1.66265 7.71504e-005
      1.33000      1.66265 7.54891e-005
      1.33500      1.66265 7.36917e-005
      1.34000      1.66265 7.21599e-005
      1.34500      1.66265 7.04246e-005
      1.35000      1.66265 6.84882e-005
      1.35500      1.66265 6.71474e-005
      1.36000      1.66265 6.57361e-005
      1.36500      1.66265 6.38598e-005
      1.37000      1.66265 6.22450e-005
      1.37500      1.66265 6.02996e-005
      1.38000      1.66265 5.86812e-005
      1.38500      1.66265 5.67323e-005
      1.39000      1.66265 5.49790e-005
      1.39500      1.66265 5.35487e-005
      1.40000      1.66265 5.16608e-005
      1.40500      1.66265 5.00295e-005
      1.41000      1.66265 4.82672e-005
      1.41500      1.66265 4.68254e-005
      1.42000      1.66265 4.50590e-005
      1.42500      1.66265 4.36107e-005
      1.43000      1.66265 4.20319e-005
      1.43500      1.66265 4.05776e-005
      1.44000      1.66265 3.91843e-005
      1.44500      1.66265 3.78511e-005
      1.45000      1.66265 3.64513e-005
      1.45500      1.66265 3.50480e-005
      1.46000      1.66265 3.37057e-005
      1.46500      1.66265 3.25495e-005
      1.47000      1.66265 3.12638e-005
      1.47500      1.66265 3.01005e-005
      1.48000      1.66265 2.88073e-005
      1.48500      1.66265 2.76370e-005
      1.49000      1.66265 2.65893e-005
      1.49500      1.66265 2.56651e-005
      1.50000      1.66265 2.45479e-005
      1.50500      1.66265 2.36787e-005
      1.51000      1.66265 2.26805e-005
      1.51500      1.66265 2.17418e-005
      1.52000      1.66265 2.09257e-005
      1.52500      1.66265 2.01705e-005
      1.53000      1.66265 1.93474e-005
      1.53500      1.66265 1.84582e-005
      1.54000      1.66265 1.78191e-005
      1.54500      1.66265 1.71774e-005
      1.55000      1.66265 1.63413e-005
      1.55500      1.66265 1.58842e-005
      1.56000      1.66265 1.51690e-005
      1.56500      1.66265 1.46429e-005
      1.57000      1.66265 1.41138e-005
      1.57500      1.66265 1.35817e-005
      1.58000      1.66265 1.31106e-005
      1.58500      1.66265 1.26375e-005
      1.59000      1.66265 1.22269e-005
      1.59500      1.66265 1.17488e-005
      1.60000      1.66265 1.14628e-005
      1.60500      1.66265 1.10447e-005
      1.61000      1.66265 1.06246e-005
      1.61500      1.66265 1.03326e-005
      1.62000      1.66265 9.90848e-006
      1.62500      1.66265 9.74345e-006
      1.63000      1.66265 9.44539e-006
      1.63500      1.66265 9.08132e-006
      1.64000      1.66265 8.78026e-006
      1.64500      1.66265 8.67523e-006
      1.65000      1.66265 8.37117e-006
      1.65500      1.66265 8.19814e-006
      1.66000      1.66265 8.02410e-006
      1.66500      1.66265 7.78206e-006
      1.67000      1.66265 7.53901e-006
      1.67500      1.66265 7.42749e-006
      1.68000      1.66265 7.18244e-006
      1.68500      1.66265 7.13643e-006
      1.69000      1.66265 6.88838e-006
      1.69500      1.66265 6.77335e-006
      1.70000      1.66265 6.59032e-006
      1.70500      1.66265 6.47429e-006
      1.71000      1.66265 6.35727e-006
      1.71500      1.66265 6.23925e-006
      1.72000      1.66265 6.18924e-006
      1.72500      1.66265 6.07021e-006
      1.73000      1.66265 6.01920e-006
      1.73500      1.66265 5.96719e-006
      1.74000      1.66265 5.84617e-006
      1.74500      1.66265 5.79416e-006
      1.75000      1.66265 5.74115e-006
      1.75500      1.66265 5.61812e-006
      1.76000      1.66265 5.56411e-006
      1.76500      1.66265 5.65013e-006
      1.77000      1.66265 5.52611e-006
      1.77500      1.66265 5.47109e-006
      1.78000      1.66265 5.41608e-006
      1.78500      1.66265 5.43109e-006
      1.79000      1.66265 5.30406e-006
      1.79500      1.66265 5.24805e-006
      1.80000      1.66265 5.33407e-006
      1.80500      1.66265 5.20604e-006
      1.81000      1.66265 5.22004e-006
      1.81500      1.66265 5.09102e-006
      1.82000      1.66265 5.10502e-006
      1.82500      1.66265 5.04701e-006
      1.83000      1.66265 5.06001e-006
      1.83500      1.66265 5.00200e-006
      1.84000      1.66265 5.01500e-006
      1.84500      1.66265 5.02901e-006
      1.85000      1.66265 4.96899e-006
      1.85500      1.66265 4.98200e-006
      1.86000      1.66265 4.92198e-006
      1.86500      1.66265 4.86197e-006
      1.87000      1.66265 5.02301e-006
      1.87500      1.66265 4.96199e-006
      1.88000      1.66265 4.82697e-006
      1.88500      1.66265 4.83897e-006
      1.89000      1.66265 4.85197e-006
      1.89500      1.66265 4.78996e-006
      1.90000      1.66265 4.87798e-006
      1.90500      1.66265 4.89098e-006
      1.91000      1.66265 4.90398e-006
      1.91500      1.66265 4.91598e-006
      1.92000      1.66265 4.92899e-006
      1.92500      1.66265 4.86597e-006
      1.93000      1.66265 4.87798e-006
      1.93500      1.66265 4.81496e-006
      1.94000      1.66265 4.82697e-006
      1.94500      1.66265 4.83897e-006
      1.95000      1.66265 4.77495e-006
      1.95500      1.66265 4.78696e-006
      1.96000      1.66265 4.72194e-006
      1.96500      1.66265 4.73395e-006
      1.97000      1.66265 4.74595e-006
      1.97500      1.66265 4.75795e-006
      1.98000      1.66265 4.69194e-006
      1.98500      1.66265 4.62493e-006
      1.99000      1.66265 4.71494e-006
      1.99500      1.66265 4.64793e-006
      2.00000      1.66265 4.65993e-006
      2.00500      1.66265 4.59292e-006
      2.01000      1.66265 4.60392e-006
      2.01500      1.66265 4.61492e-006
      2.02000      1.66265 4.62693e-006
      2.02500      1.66265 4.63793e-006
      2.03000      1.66265 4.56991e-006
      2.03500      1.66265 4.58092e-006
      2.04000      1.66265 4.67193e-006
      2.04500      1.66265 4.60292e-006
      2.05000      1.66265 4.61392e-006
      2.05500      1.66265 4.62593e-006
      2.06000      1.66265 4.71794e-006
      2.06500      1.66265 4.64793e-006
      2.07000      1.66265 4.65893e-006
      2.07500      1.66265 4.67093e-006
      2.08000      1.66265 4.68194e-006
      2.08500      1.66265 4.61092e-006
      2.09000      1.66265 4.62192e-006
      2.09500      1.66265 4.63293e-006
      2.10000      1.66265 4.64393e-006
      2.10500      1.66265 4.65493e-006
      2.11000      1.66265 4.58292e-006
      2.11500      1.66265 4.59392e-006
      2.12000      1.66265 4.60392e-006
      2.12500      1.66265 4.61492e-006
      2.13000      1.66265 4.70994e-006
      2.13500      1.66265 4.72094e-006
      2.14000      1.66265 4.73195e-006
      2.14500      1.66265 4.74295e-006
      2.15000      1.66265 4.75395e-006
      2.15500      1.66265 4.76595e-006
      2.16000      1.66265 4.86197e-006
      2.16500      1.66265 4.87297e-006
      2.17000      1.66265 4.88398e-006
      2.17500      1.66265 4.89598e-006
      2.18000      1.66265 4.82096e-006
      2.18500      1.66265 4.83197e-006
      2.19000      1.66265 4.84297e-006
      2.19500      1.66265 4.85397e-006
      2.20000      1.66265 4.86497e-006
      2.20500      1.66265 4.78896e-006
      2.21000      1.66265 4.79996e-006
      2.21500      1.66265 4.81096e-006
      2.22000      1.66265 4.73395e-006
      2.22500      1.66265 4.83197e-006
      2.23000      1.66265 4.84297e-006
      2.23500      1.66265 4.76595e-006
      2.24000      1.66265 4.86497e-006
      2.24500      1.66265 4.78696e-006
      2.25000      1.66265 4.88698e-006
      2.25500      1.66265 4.89698e-006
      2.26000      1.66265 4.90798e-006
      2.26500      1.66265 4.91898e-006
      2.27000      1.66265 4.84097e-006
      2.27500      1.66265 4.85097e-006
      2.28000      1.66265 4.86197e-006
      2.28500      1.66265 4.87197e-006
      2.29000      1.66265 4.79296e-006
      2.29500      1.66265 4.80296e-006
      2.30000      1.66265 4.81396e-006
      2.30500      1.66265 4.82396e-006
      2.31000      1.66265 4.83397e-006
      2.31500      1.66265 4.84497e-006
      2.32000      1.66265 4.85597e-006
      2.32500      1.66265 4.86597e-006
      2.33000      1.66265 4.78396e-006
      2.33500      1.66265 4.88698e-006
      2.34000      1.66265 4.99000e-006
      2.34500      1.66265 5.00000e-006
      2.35000      1.66265 5.01100e-006
      2.35500      1.66265 5.02200e-006
      2.36000      1.66265 5.03201e-006
      2.36500      1.66265 5.13603e-006
      2.37000      1.66265 5.05401e-006
      2.37500      1.66265 5.06401e-006
      2.38000      1.66265 5.07501e-006
      2.38500      1.66265 5.18004e-006
      2.39000      1.66265 5.09602e-006
      2.39500      1.66265 5.20104e-006
      2.40000      1.66265 5.11802e-006
      2.40500      1.66265 5.12803e-006
      2.41000      1.66265 5.13903e-006
      2.41500      1.66265 5.24505e-006
      2.42000      1.66265 5.25605e-006
      2.42500      1.66265 5.26705e-006
      2.43000      1.66265 5.18204e-006
      2.43500      1.66265 5.28806e-006
      2.44000      1.66265 5.29906e-006
      2.44500      1.66265 5.31006e-006
      2.45000      1.66265 5.22404e-006
      2.45500      1.66265 5.33207e-006
      2.46000      1.66265 5.24605e-006
      2.46500      1.66265 5.35307e-006
      2.47000      1.66265 5.36407e-006
      2.47500      1.66265 5.37508e-006
      2.48000      1.66265 5.38608e-006
      2.48500      1.66265 5.39708e-006
      2.49000      1.66265 5.40808e-006
      2.49500      1.66265 5.32006e-006
      2.50000      1.66265 5.33107e-006
      2.50500      1.66265 5.34107e-006
      2.51000      1.66265 5.35207e-006
      2.51500      1.66265 5.26405e-006
      2.52000      1.66265 5.37307e-006
      2.52500      1.66265 5.18504e-006
      2.53000      1.66265 5.19504e-006
      2.53500      1.66265 5.20504e-006
      2.54000      1.66265 5.21604e-006
      2.54500      1.66265 5.32607e-006
      2.55000      1.66265 5.43709e-006
      2.55500      1.66265 5.04501e-006
      2.56000      1.66265 5.35807e-006
      2.56500      1.66265 5.36807e-006
      2.57000      1.66265 5.37908e-006
      2.57500      1.66265 5.38908e-006
      2.58000      1.66265 5.29806e-006
      2.58500      1.66265 5.41008e-006
      2.59000      1.66265 5.52310e-006
      2.59500      1.66265 5.63613e-006
      2.60000      1.66265 5.13303e-006
