Repository: sesquideus/phd

File: erasmus/geofit/Optical_Constants/silicates/neso/garnet_1_oc.txt (part 1 of 3)
Data created using the Lorentz line parameters in J.R. Aronson and P.F.
Strong, Optical constants of minerals and rocks, Applied Optics, 14, 
2914-2920, 1975.  These could be recalculated at any spectral resolution.
Range of validity is given as 4000-255 inverse centimeters.
This is a combination of almandite and pyrope the chemical analysis is:
SiO2 41.34%, FeO 9.72%, Fe2O3 12.55%, Al2O3 20.36%, CaO 2.97%,
MgO 12.35%, MnO 0.85%

high frq. dielec. const=  3.483
Lorentz line parameters
center  width  strength
 952.7  0.0135  0.1670
 885.9  0.0270  0.1900
 859.3  0.0255  0.5100
 558.6  0.0281  0.1390
 519.5  0.0273  0.0220
 468.6  0.0075  0.1660
 437.2  0.0368  1.9080
 376.2  0.0546  1.5390
 331.3  0.0853  1.0000

 wave.    freq.   calc.       real       imag.
(micron)  (cm-1)  refl.       index      index
39.2157   255.0  0.3202       3.605     0.09503
38.9105   257.0  0.3220       3.621     0.09875
38.6100   259.0  0.3238       3.638      0.1027
38.3142   261.0  0.3257       3.655      0.1069
38.0228   263.0  0.3276       3.673      0.1114
37.7358   265.0  0.3296       3.692      0.1162
37.4532   267.0  0.3317       3.712      0.1214
37.1747   269.0  0.3338       3.732      0.1270
36.9004   271.0  0.3360       3.753      0.1329
36.6300   273.0  0.3383       3.775      0.1394
36.3636   275.0  0.3407       3.798      0.1463
36.1011   277.0  0.3431       3.821      0.1539
35.8423   279.0  0.3457       3.846      0.1621
35.5872   281.0  0.3483       3.872      0.1711
35.3357   283.0  0.3511       3.899      0.1809
35.0877   285.0  0.3539       3.927      0.1917
34.8432   287.0  0.3569       3.957      0.2036
34.6021   289.0  0.3600       3.988      0.2167
34.3643   291.0  0.3633       4.020      0.2313
34.1297   293.0  0.3667       4.054      0.2476
33.8983   295.0  0.3703       4.090      0.2658
33.6700   297.0  0.3740       4.128      0.2863
33.4448   299.0  0.3779       4.167      0.3095
33.2226   301.0  0.3820       4.208      0.3359
33.0033   303.0  0.3863       4.251      0.3660
32.7869   305.0  0.3908       4.296      0.4007
32.5733   307.0  0.3956       4.343      0.4406
32.3625   309.0  0.4005       4.390      0.4870
32.1543   311.0  0.4056       4.439      0.5410
31.9489   313.0  0.4110       4.487      0.6040
31.7460   315.0  0.4164       4.532      0.6776
31.5457   317.0  0.4219       4.574      0.7633
31.3480   319.0  0.4273       4.606      0.8622
31.1526   321.0  0.4324       4.626      0.9745
30.9598   323.0  0.4368       4.626       1.099
30.7692   325.0  0.4402       4.599       1.229
30.5810   327.0  0.4418       4.540       1.358
30.3951   329.0  0.4412       4.447       1.470
30.2115   331.0  0.4377       4.325       1.552
30.0300   333.0  0.4311       4.187       1.592
29.8507   335.0  0.4219       4.052       1.585
29.6736   337.0  0.4110       3.938       1.537
29.4985   339.0  0.4000       3.856       1.458
29.3255   341.0  0.3907       3.814       1.365
29.1545   343.0  0.3843       3.811       1.270
28.9855   345.0  0.3814       3.840       1.185
28.8184   347.0  0.3820       3.898       1.115
28.6533   349.0  0.3858       3.976       1.064
28.4900   351.0  0.3920       4.070       1.034
28.3286   353.0  0.4002       4.177       1.026
28.1690   355.0  0.4100       4.294       1.041
28.0112   357.0  0.4211       4.419       1.080
27.8552   359.0  0.4333       4.550       1.147
27.7008   361.0  0.4466       4.684       1.245
27.5482   363.0  0.4610       4.818       1.381
27.3973   365.0  0.4764       4.943       1.561
27.2480   367.0  0.4926       5.048       1.794
27.1003   369.0  0.5096       5.111       2.084
26.9542   371.0  0.5267       5.101       2.427
26.8097   373.0  0.5433       4.984       2.800
26.6667   375.0  0.5578       4.737       3.153
26.5252   377.0  0.5688       4.371       3.420
26.3852   379.0  0.5745       3.937       3.555
26.2467   381.0  0.5736       3.500       3.547
26.1097   383.0  0.5651       3.113       3.422
25.9740   385.0  0.5484       2.799       3.219
25.8398   387.0  0.5233       2.566       2.969
25.7069   389.0  0.4899       2.408       2.696
25.5754   391.0  0.4498       2.320       2.418
25.4453   393.0  0.4062       2.296       2.146
25.3165   395.0  0.3644       2.328       1.891
25.1889   397.0  0.3302       2.409       1.663
25.0627   399.0  0.3078       2.529       1.470
24.9377   401.0  0.2975       2.675       1.314
24.8139   403.0  0.2973       2.839       1.193
24.6914   405.0  0.3043       3.012       1.106
24.5700   407.0  0.3159       3.191       1.046
24.4499   409.0  0.3305       3.375       1.012
24.3309   411.0  0.3469       3.564       1.000
24.2131   413.0  0.3646       3.758       1.010
24.0964   415.0  0.3834       3.960       1.042
23.9808   417.0  0.4030       4.171       1.099
23.8663   419.0  0.4236       4.393       1.184
23.7530   421.0  0.4453       4.627       1.304
23.6407   423.0  0.4683       4.875       1.468
23.5294   425.0  0.4927       5.134       1.690
23.4192   427.0  0.5190       5.396       1.990
23.3100   429.0  0.5472       5.642       2.393
23.2019   431.0  0.5775       5.830       2.923
23.0947   433.0  0.6095       5.886       3.589
22.9885   435.0  0.6425       5.712       4.342
22.8833   437.0  0.6745       5.244       5.046
22.7790   439.0  0.7037       4.540       5.531
22.6757   441.0  0.7282       3.767       5.720
22.5734   443.0  0.7477       3.070       5.667
22.4719   445.0  0.7625       2.507       5.470
22.3714   447.0  0.7730       2.076       5.208
22.2717   449.0  0.7799       1.751       4.924
22.1729   451.0  0.7832       1.507       4.639
22.0751   453.0  0.7828       1.326       4.361
21.9780   455.0  0.7781       1.194       4.088
21.8818   457.0  0.7670       1.106       3.814
21.7865   459.0  0.7456       1.064       3.531
21.6920   461.0  0.7043       1.088       3.219
21.5983   463.0  0.6226       1.247       2.859
21.5054   465.0  0.4946       1.755       2.510
21.4133   467.0  0.5028       2.840       2.847
21.3220   469.0  0.7008       2.629       4.688
21.2314   471.0  0.8191       1.186       4.632
21.1416   473.0  0.8536      0.7307       4.120
21.0526   475.0  0.8634      0.5678       3.764
20.9644   477.0  0.8651      0.4893       3.506
20.8768   479.0  0.8637      0.4428       3.304
20.7900   481.0  0.8608      0.4115       3.136
20.7039   483.0  0.8570      0.3886       2.990
20.6186   485.0  0.8524      0.3710       2.859
20.5339   487.0  0.8472      0.3572       2.740
20.4499   489.0  0.8412      0.3463       2.629
20.3666   491.0  0.8345      0.3379       2.525
20.2840   493.0  0.8268      0.3316       2.426
20.2020   495.0  0.8180      0.3273       2.331
20.1207   497.0  0.8079      0.3252       2.239
20.0401   499.0  0.7959      0.3253       2.150
19.9601   501.0  0.7818      0.3281       2.062
19.8807   503.0  0.7647      0.3341       1.975
19.8020   505.0  0.7439      0.3441       1.889
19.7239   507.0  0.7181      0.3596       1.804
19.6464   509.0  0.6860      0.3823       1.720
19.5695   511.0  0.6464      0.4147       1.640
19.4932   513.0  0.6004      0.4586       1.569
19.4175   515.0  0.5536      0.5117       1.517
19.3424   517.0  0.5181      0.5615       1.491
19.2678   519.0  0.5040      0.5858       1.486
19.1939   521.0  0.5069      0.5746       1.477
19.1205   523.0  0.5115      0.5444       1.440
19.0476   525.0  0.5054      0.5182       1.374
18.9753   527.0  0.4838      0.5077       1.289
18.9036   529.0  0.4461      0.5157       1.194
18.8324   531.0  0.3939      0.5427       1.096
18.7617   533.0  0.3305      0.5898      0.9981
18.6916   535.0  0.2623      0.6582      0.9052
18.6220   537.0  0.1990      0.7477      0.8242
18.5529   539.0  0.1495      0.8554      0.7620
18.4843   541.0  0.1182      0.9755      0.7229
18.4162   543.0  0.1042       1.103      0.7089
18.3486   545.0  0.1042       1.233      0.7209
18.2815   547.0  0.1154       1.364      0.7612
18.2149   549.0  0.1358       1.492      0.8343
18.1488   551.0  0.1646       1.609      0.9471
18.0832   553.0  0.2013       1.700       1.106
18.0180   555.0  0.2456       1.737       1.311
17.9533   557.0  0.2960       1.688       1.538
17.8891   559.0  0.3490       1.541       1.736
17.8253   561.0  0.3995       1.328       1.851
17.7620   563.0  0.4428       1.105       1.872
17.6991   565.0  0.4769      0.9144       1.824
17.6367   567.0  0.5016      0.7658       1.740
17.5747   569.0  0.5175      0.6550       1.641
17.5131   571.0  0.5258      0.5737       1.537
17.4520   573.0  0.5273      0.5142       1.435
17.3913   575.0  0.5226      0.4711       1.335
17.3310   577.0  0.5120      0.4404       1.239
17.2712   579.0  0.4959      0.4194       1.146
17.2117   581.0  0.4741      0.4065       1.055
17.1527   583.0  0.4465      0.4009      0.9667
17.0940   585.0  0.4129      0.4021      0.8794
17.0358   587.0  0.3731      0.4103      0.7931
16.9779   589.0  0.3275      0.4263      0.7079
16.9205   591.0  0.2772      0.4509      0.6247
16.8634   593.0  0.2248      0.4850      0.5453
16.8067   595.0  0.1742      0.5283      0.4725
16.7504   597.0  0.1296      0.5787      0.4089
16.6945   599.0  0.0935      0.6331      0.3557
16.6389   601.0  0.0661      0.6882      0.3126
16.5837   603.0  0.0462      0.7419      0.2778
16.5289   605.0  0.0321      0.7930      0.2497
16.4745   607.0  0.0223      0.8413      0.2268
16.4204   609.0  0.0156      0.8865      0.2078
16.3666   611.0  0.0111      0.9290      0.1919
16.3132   613.0  0.0084      0.9689      0.1784
16.2602   615.0  0.0069       1.006      0.1668
16.2075   617.0  0.0063       1.042      0.1568
16.1551   619.0  0.0064       1.076      0.1480
16.1031   621.0  0.0070       1.107      0.1403
16.0514   623.0  0.0080       1.138      0.1334
16.0000   625.0  0.0093       1.167      0.1273
15.9490   627.0  0.0109       1.194      0.1218
15.8983   629.0  0.0126       1.221      0.1168
15.8479   631.0  0.0145       1.246      0.1123
15.7978   633.0  0.0164       1.271      0.1082
15.7480   635.0  0.0185       1.294      0.1045
15.6986   637.0  0.0206       1.317      0.1011
15.6495   639.0  0.0227       1.339     0.09799
15.6006   641.0  0.0249       1.360     0.09512
15.5521   643.0  0.0271       1.381     0.09247
15.5039   645.0  0.0293       1.401     0.09002
15.4560   647.0  0.0315       1.420     0.08776
15.4083   649.0  0.0336       1.439     0.08567
15.3610   651.0  0.0358       1.458     0.08373
15.3139   653.0  0.0380       1.476     0.08193
15.2672   655.0  0.0402       1.494     0.08026
15.2207   657.0  0.0424       1.511     0.07871
15.1745   659.0  0.0445       1.528     0.07727
15.1286   661.0  0.0466       1.544     0.07594
15.0830   663.0  0.0488       1.561     0.07470
15.0376   665.0  0.0509       1.577     0.07355
14.9925   667.0  0.0530       1.592     0.07248
14.9477   669.0  0.0550       1.608     0.07149
14.9031   671.0  0.0571       1.623     0.07058
14.8588   673.0  0.0591       1.638     0.06974
14.8148   675.0  0.0612       1.653     0.06897
14.7710   677.0  0.0632       1.667     0.06826
14.7275   679.0  0.0652       1.682     0.06761
14.6843   681.0  0.0672       1.696     0.06703
14.6413   683.0  0.0692       1.710     0.06650
14.5985   685.0  0.0711       1.724     0.06602
14.5560   687.0  0.0731       1.738     0.06560
14.5138   689.0  0.0751       1.751     0.06523
14.4718   691.0  0.0770       1.765     0.06491
14.4300   693.0  0.0790       1.778     0.06464
14.3885   695.0  0.0809       1.792     0.06441
14.3472   697.0  0.0828       1.805     0.06424
14.3062   699.0  0.0847       1.818     0.06411
14.2653   701.0  0.0867       1.831     0.06403
14.2248   703.0  0.0886       1.844     0.06399
14.1844   705.0  0.0905       1.857     0.06400
14.1443   707.0  0.0924       1.871     0.06405
14.1044   709.0  0.0943       1.884     0.06415
14.0647   711.0  0.0963       1.897     0.06430
14.0252   713.0  0.0982       1.910     0.06449
13.9860   715.0  0.1001       1.923     0.06473
13.9470   717.0  0.1020       1.936     0.06502
13.9082   719.0  0.1040       1.949     0.06535
13.8696   721.0  0.1059       1.962     0.06573
13.8313   723.0  0.1079       1.975     0.06616
13.7931   725.0  0.1098       1.988     0.06664
13.7552   727.0  0.1118       2.002     0.06718
13.7174   729.0  0.1138       2.015     0.06777
13.6799   731.0  0.1158       2.028     0.06841
13.6426   733.0  0.1178       2.042     0.06911
13.6054   735.0  0.1198       2.056     0.06987
13.5685   737.0  0.1219       2.069     0.07069
13.5318   739.0  0.1239       2.083     0.07157
13.4953   741.0  0.1260       2.097     0.07252
13.4590   743.0  0.1281       2.112     0.07354
13.4228   745.0  0.1302       2.126     0.07463
13.3869   747.0  0.1324       2.141     0.07580
13.3511   749.0  0.1346       2.155     0.07705
13.3156   751.0  0.1368       2.170     0.07838
13.2802   753.0  0.1390       2.186     0.07980
13.2450   755.0  0.1413       2.201     0.08132
13.2100   757.0  0.1436       2.217     0.08293
13.1752   759.0  0.1460       2.233     0.08465
13.1406   761.0  0.1484       2.249     0.08649
13.1062   763.0  0.1508       2.265     0.08844
13.0719   765.0  0.1533       2.282     0.09052
13.0378   767.0  0.1558       2.300     0.09273
13.0039   769.0  0.1584       2.317     0.09510
12.9702   771.0  0.1610       2.335     0.09762
12.9366   773.0  0.1637       2.354      0.1003
12.9032   775.0  0.1665       2.373      0.1032
12.8700   777.0  0.1693       2.392      0.1062
12.8370   779.0  0.1722       2.412      0.1095
12.8041   781.0  0.1751       2.433      0.1130
12.7714   783.0  0.1782       2.454      0.1168
12.7389   785.0  0.1813       2.476      0.1208
12.7065   787.0  0.1845       2.498      0.1252
12.6743   789.0  0.1878       2.522      0.1298
12.6422   791.0  0.1912       2.546      0.1348
12.6103   793.0  0.1947       2.571      0.1403
12.5786   795.0  0.1984       2.597      0.1461
12.5471   797.0  0.2022       2.624      0.1524
12.5156   799.0  0.2061       2.651      0.1593
12.4844   801.0  0.2101       2.681      0.1668
12.4533   803.0  0.2143       2.711      0.1749
12.4224   805.0  0.2187       2.743      0.1838
12.3916   807.0  0.2232       2.776      0.1936
12.3609   809.0  0.2280       2.811      0.2043
12.3305   811.0  0.2330       2.847      0.2160
12.3001   813.0  0.2382       2.886      0.2291
12.2699   815.0  0.2436       2.926      0.2435
12.2399   817.0  0.2494       2.969      0.2596
12.2100   819.0  0.2554       3.015      0.2776
12.1803   821.0  0.2617       3.063      0.2979
12.1507   823.0  0.2685       3.114      0.3207
12.1212   825.0  0.2756       3.168      0.3466
12.0919   827.0  0.2832       3.226      0.3762
12.0627   829.0  0.2912       3.288      0.4102
12.0337   831.0  0.2998       3.354      0.4495
12.0048   833.0  0.3090       3.425      0.4952
11.9760   835.0  0.3189       3.501      0.5489
11.9474   837.0  0.3295       3.582      0.6123
11.9190   839.0  0.3410       3.669      0.6880
11.8906   841.0  0.3535       3.760      0.7789
11.8624   843.0  0.3670       3.854      0.8891
11.8343   845.0  0.3816       3.950       1.023
11.8064   847.0  0.3975       4.042       1.187
11.7786   849.0  0.4146       4.124       1.388
11.7509   851.0  0.4330       4.181       1.629
11.7233   853.0  0.4523       4.194       1.911
11.6959   855.0  0.4721       4.141       2.224
11.6686   857.0  0.4914       3.999       2.542
11.6414   859.0  0.5091       3.764       2.824
11.6144   861.0  0.5235       3.456       3.026
11.5875   863.0  0.5335       3.119       3.126
11.5607   865.0  0.5379       2.797       3.129
11.5340   867.0  0.5363       2.524       3.058
11.5075   869.0  0.5289       2.313       2.943
11.4811   871.0  0.5166       2.166       2.810
11.4548   873.0  0.5013       2.078       2.682
11.4286   875.0  0.4861       2.038       2.575
11.4025   877.0  0.4746       2.033       2.506
11.3766   879.0  0.4701       2.042       2.482
11.3507   881.0  0.4737       2.043       2.503
11.3250   883.0  0.4847       2.014       2.559
11.2994   885.0  0.5011       1.942       2.629
11.2740   887.0  0.5200       1.825       2.688
11.2486   889.0  0.5388       1.678       2.717
11.2233   891.0  0.5556       1.518       2.706
11.1982   893.0  0.5693       1.363       2.660
11.1732   895.0  0.5792       1.223       2.586
11.1483   897.0  0.5851       1.103       2.493
11.1235   899.0  0.5871       1.003       2.389
11.0988   901.0  0.5851      0.9218       2.279
11.0742   903.0  0.5791      0.8563       2.166
11.0497   905.0  0.5691      0.8050       2.053
11.0254   907.0  0.5546      0.7660       1.939
11.0011   909.0  0.5353      0.7383       1.826
10.9769   911.0  0.5106      0.7211       1.712
10.9529   913.0  0.4798      0.7145       1.598
10.9290   915.0  0.4423      0.7190       1.484
10.9051   917.0  0.3978      0.7357       1.369
10.8814   919.0  0.3466      0.7666       1.254
10.8578   921.0  0.2907      0.8140       1.140
10.8342   923.0  0.2343      0.8804       1.031
10.8108   925.0  0.1834      0.9667      0.9313
10.7875   927.0  0.1440       1.072      0.8462
10.7643   929.0  0.1192       1.192      0.7798
10.7411   931.0  0.1084       1.324      0.7340
10.7181   933.0  0.1092       1.464      0.7090
10.6952   935.0  0.1191       1.612      0.7052
10.6724   937.0  0.1361       1.769      0.7240
10.6496   939.0  0.1591       1.934      0.7689
10.6270   941.0  0.1875       2.109      0.8468
10.6045   943.0  0.2216       2.293      0.9692
10.5820   945.0  0.2619       2.479       1.154
10.5597   947.0  0.3093       2.645       1.426
10.5374   949.0  0.3643       2.740       1.803
10.5152   951.0  0.4256       2.677       2.263
10.4932   953.0  0.4892       2.390       2.688
10.4712   955.0  0.5482       1.952       2.927
10.4493   957.0  0.5978       1.518       2.959
10.4275   959.0  0.6369       1.175       2.866
10.4058   961.0  0.6668      0.9273       2.724
10.3842   963.0  0.6896      0.7517       2.572
10.3627   965.0  0.7068      0.6260       2.428
10.3413   967.0  0.7199      0.5340       2.296
10.3199   969.0  0.7296      0.4652       2.176
10.2987   971.0  0.7368      0.4125       2.067
10.2775   973.0  0.7419      0.3713       1.968
10.2564   975.0  0.7453      0.3386       1.878
10.2354   977.0  0.7472      0.3123       1.794
10.2145   979.0  0.7479      0.2907       1.717
10.1937   981.0  0.7475      0.2730       1.644
10.1729   983.0  0.7461      0.2582       1.576
10.1523   985.0  0.7439      0.2458       1.512
10.1317   987.0  0.7408      0.2354       1.451
10.1112   989.0  0.7369      0.2266       1.393
10.0908   991.0  0.7322      0.2193       1.337
10.0705   993.0  0.7267      0.2131       1.283
10.0503   995.0  0.7204      0.2079       1.231
10.0301   997.0  0.7133      0.2037       1.181
10.0100   999.0  0.7054      0.2004       1.131
 9.9900  1001.0  0.6965      0.1979       1.083
 9.9701  1003.0  0.6866      0.1961       1.036
 9.9502  1005.0  0.6757      0.1951      0.9890
 9.9305  1007.0  0.6636      0.1948      0.9427
 9.9108  1009.0  0.6501      0.1953      0.8968
 9.8912  1011.0  0.6352      0.1967      0.8511
 9.8717  1013.0  0.6186      0.1989      0.8054
 9.8522  1015.0  0.6000      0.2022      0.7595
 9.8328  1017.0  0.5793      0.2066      0.7133
 9.8135  1019.0  0.5560      0.2125      0.6666
 9.7943  1021.0  0.5297      0.2201      0.6193
 9.7752  1023.0  0.5000      0.2299      0.5714
 9.7561  1025.0  0.4664      0.2424      0.5228
 9.7371  1027.0  0.4285      0.2582      0.4737
 9.7182  1029.0  0.3865      0.2783      0.4248
 9.6993  1031.0  0.3410      0.3033      0.3771
 9.6805  1033.0  0.2940      0.3332      0.3322
 9.6618  1035.0  0.2482      0.3675      0.2919
 9.6432  1037.0  0.2065      0.4043      0.2572
 9.6246  1039.0  0.1705      0.4421      0.2283
 9.6061  1041.0  0.1404      0.4792      0.2044
 9.5877  1043.0  0.1157      0.5149      0.1849
 9.5694  1045.0  0.0956      0.5488      0.1686
 9.5511  1047.0  0.0792      0.5808      0.1550
 9.5329  1049.0  0.0657      0.6110      0.1434
 9.5147  1051.0  0.0547      0.6394      0.1334
 9.4967  1053.0  0.0455      0.6662      0.1247
 9.4787  1055.0  0.0379      0.6915      0.1171
 9.4607  1057.0  0.0315      0.7154      0.1104
 9.4429  1059.0  0.0262      0.7381      0.1044
 9.4251  1061.0  0.0218      0.7597     0.09902
 9.4073  1063.0  0.0180      0.7802     0.09414
 9.3897  1065.0  0.0148      0.7998     0.08971
 9.3721  1067.0  0.0122      0.8185     0.08566
 9.3545  1069.0  0.0099      0.8363     0.08195
 9.3371  1071.0  0.0080      0.8535     0.07853
 9.3197  1073.0  0.0065      0.8699     0.07537
 9.3023  1075.0  0.0051      0.8857     0.07244
 9.2851  1077.0  0.0041      0.9009     0.06971
 9.2678  1079.0  0.0032      0.9155     0.06717
 9.2507  1081.0  0.0025      0.9296     0.06480
 9.2336  1083.0  0.0019      0.9432     0.06257
 9.2166  1085.0  0.0015      0.9563     0.06048
 9.1996  1087.0  0.0011      0.9690     0.05851
 9.1827  1089.0  0.0009      0.9813     0.05665
 9.1659  1091.0  0.0008      0.9932     0.05490
 9.1491  1093.0  0.0007       1.005     0.05324
 9.1324  1095.0  0.0007       1.016     0.05167
 9.1158  1097.0  0.0008       1.027     0.05018
 9.0992  1099.0  0.0009       1.037     0.04877
 9.0827  1101.0  0.0011       1.048     0.04742
 9.0662  1103.0  0.0013       1.057     0.04613
 9.0498  1105.0  0.0015       1.067     0.04491
 9.0334  1107.0  0.0018       1.077     0.04374
 9.0171  1109.0  0.0021       1.086     0.04263
 9.0009  1111.0  0.0024       1.095     0.04156
 8.9847  1113.0  0.0028       1.103     0.04054
 8.9686  1115.0  0.0032       1.112     0.03956
 8.9526  1117.0  0.0035       1.120     0.03862
 8.9366  1119.0  0.0039       1.128     0.03772
 8.9206  1121.0  0.0044       1.136     0.03685
 8.9047  1123.0  0.0048       1.144     0.03602
 8.8889  1125.0  0.0052       1.151     0.03522
 8.8731  1127.0  0.0057       1.159     0.03444
 8.8574  1129.0  0.0061       1.166     0.03370
 8.8417  1131.0  0.0066       1.173     0.03298
 8.8261  1133.0  0.0070       1.180     0.03229
 8.8106  1135.0  0.0075       1.187     0.03163
 8.7951  1137.0  0.0080       1.193     0.03098
 8.7796  1139.0  0.0084       1.200     0.03036
 8.7642  1141.0  0.0089       1.206     0.02976
 8.7489  1143.0  0.0094       1.212     0.02918
 8.7336  1145.0  0.0098       1.218     0.02861
 8.7184  1147.0  0.0103       1.224     0.02807
 8.7032  1149.0  0.0108       1.230     0.02754
 8.6881  1151.0  0.0113       1.236     0.02703
 8.6730  1153.0  0.0117       1.241     0.02653
 8.6580  1155.0  0.0122       1.247     0.02605
 8.6430  1157.0  0.0127       1.252     0.02559
 8.6281  1159.0  0.0132       1.258     0.02513
 8.6133  1161.0  0.0136       1.263     0.02469
 8.5985  1163.0  0.0141       1.268     0.02427
 8.5837  1165.0  0.0145       1.273     0.02385
 8.5690  1167.0  0.0150       1.278     0.02345
 8.5543  1169.0  0.0155       1.283     0.02306
 8.5397  1171.0  0.0159       1.288     0.02267
 8.5251  1173.0  0.0164       1.292     0.02230
 8.5106  1175.0  0.0168       1.297     0.02194
 8.4962  1177.0  0.0173       1.302     0.02159
 8.4818  1179.0  0.0177       1.306     0.02125
 8.4674  1181.0  0.0181       1.311     0.02091
 8.4531  1183.0  0.0186       1.315     0.02059
 8.4388  1185.0  0.0190       1.319     0.02027
 8.4246  1187.0  0.0194       1.323     0.01996
 8.4104  1189.0  0.0199       1.327     0.01966
 8.3963  1191.0  0.0203       1.332     0.01936
 8.3822  1193.0  0.0207       1.336     0.01908
 8.3682  1195.0  0.0211       1.340     0.01880
 8.3542  1197.0  0.0215       1.343     0.01852
 8.3403  1199.0  0.0219       1.347     0.01826
 8.3264  1201.0  0.0224       1.351     0.01799
 8.3126  1203.0  0.0228       1.355     0.01774
 8.2988  1205.0  0.0232       1.358     0.01749
 8.2850  1207.0  0.0236       1.362     0.01725
 8.2713  1209.0  0.0239       1.366     0.01701
 8.2576  1211.0  0.0243       1.369     0.01677
 8.2440  1213.0  0.0247       1.373     0.01655
 8.2305  1215.0  0.0251       1.376     0.01632
 8.2169  1217.0  0.0255       1.379     0.01611
 8.2034  1219.0  0.0259       1.383     0.01589
 8.1900  1221.0  0.0262       1.386     0.01568
 8.1766  1223.0  0.0266       1.389     0.01548
 8.1633  1225.0  0.0270       1.393     0.01528
 8.1500  1227.0  0.0273       1.396     0.01508
 8.1367  1229.0  0.0277       1.399     0.01489
 8.1235  1231.0  0.0280       1.402     0.01470
 8.1103  1233.0  0.0284       1.405     0.01452
 8.0972  1235.0  0.0287       1.408     0.01434
 8.0841  1237.0  0.0291       1.411     0.01416
 8.0710  1239.0  0.0294       1.414     0.01398
 8.0580  1241.0  0.0298       1.417     0.01381
 8.0451  1243.0  0.0301       1.420     0.01365
 8.0321  1245.0  0.0304       1.422     0.01348
 8.0192  1247.0  0.0308       1.425     0.01332
 8.0064  1249.0  0.0311       1.428     0.01316
 7.9936  1251.0  0.0314       1.431     0.01301
 7.9808  1253.0  0.0317       1.433     0.01286
 7.9681  1255.0  0.0321       1.436     0.01271
 7.9554  1257.0  0.0324       1.439     0.01256
 7.9428  1259.0  0.0327       1.441     0.01242
 7.9302  1261.0  0.0330       1.444     0.01228
 7.9177  1263.0  0.0333       1.446     0.01214
 7.9051  1265.0  0.0336       1.449     0.01200
 7.8927  1267.0  0.0339       1.451     0.01187
 7.8802  1269.0  0.0342       1.454     0.01174
 7.8678  1271.0  0.0345       1.456     0.01161
 7.8555  1273.0  0.0348       1.459     0.01148
 7.8431  1275.0  0.0351       1.461     0.01136
 7.8309  1277.0  0.0354       1.463     0.01123
 7.8186  1279.0  0.0357       1.466     0.01111
 7.8064  1281.0  0.0360       1.468     0.01099
 7.7942  1283.0  0.0363       1.470     0.01088
 7.7821  1285.0  0.0365       1.472     0.01076
 7.7700  1287.0  0.0368       1.475     0.01065
 7.7580  1289.0  0.0371       1.477     0.01054
 7.7459  1291.0  0.0374       1.479     0.01043
 7.7340  1293.0  0.0376       1.481     0.01032
 7.7220  1295.0  0.0379       1.483     0.01022
 7.7101  1297.0  0.0382       1.485     0.01011
 7.6982  1299.0  0.0384       1.488     0.01001
 7.6864  1301.0  0.0387       1.490    0.009912
 7.6746  1303.0  0.0389       1.492    0.009812
 7.6628  1305.0  0.0392       1.494    0.009715
 7.6511  1307.0  0.0395       1.496    0.009619
 7.6394  1309.0  0.0397       1.498    0.009524
 7.6278  1311.0  0.0400       1.500    0.009431
 7.6161  1313.0  0.0402       1.502    0.009340
 7.6046  1315.0  0.0405       1.504    0.009249
 7.5930  1317.0  0.0407       1.505    0.009160
 7.5815  1319.0  0.0409       1.507    0.009073
 7.5700  1321.0  0.0412       1.509    0.008986
 7.5586  1323.0  0.0414       1.511    0.008901
 7.5472  1325.0  0.0417       1.513    0.008818
 7.5358  1327.0  0.0419       1.515    0.008735
 7.5245  1329.0  0.0421       1.516    0.008654
 7.5131  1331.0  0.0424       1.518    0.008573
 7.5019  1333.0  0.0426       1.520    0.008494
 7.4906  1335.0  0.0428       1.522    0.008417
 7.4794  1337.0  0.0430       1.524    0.008340
 7.4683  1339.0  0.0433       1.525    0.008264
 7.4571  1341.0  0.0435       1.527    0.008189
 7.4460  1343.0  0.0437       1.529    0.008116
 7.4349  1345.0  0.0439       1.530    0.008043
 7.4239  1347.0  0.0442       1.532    0.007971
 7.4129  1349.0  0.0444       1.534    0.007901
 7.4019  1351.0  0.0446       1.535    0.007831
 7.3910  1353.0  0.0448       1.537    0.007762
 7.3801  1355.0  0.0450       1.538    0.007695
 7.3692  1357.0  0.0452       1.540    0.007628
 7.3584  1359.0  0.0454       1.542    0.007562
 7.3475  1361.0  0.0456       1.543    0.007497
 7.3368  1363.0  0.0458       1.545    0.007432
 7.3260  1365.0  0.0460       1.546    0.007369
 7.3153  1367.0  0.0462       1.548    0.007306
 7.3046  1369.0  0.0464       1.549    0.007245
 7.2939  1371.0  0.0466       1.551    0.007184
 7.2833  1373.0  0.0468       1.552    0.007123
 7.2727  1375.0  0.0470       1.554    0.007064
 7.2622  1377.0  0.0472       1.555    0.007005
 7.2516  1379.0  0.0474       1.557    0.006947
 7.2411  1381.0  0.0476       1.558    0.006890
 7.2307  1383.0  0.0478       1.559    0.006834
 7.2202  1385.0  0.0480       1.561    0.006778
 7.2098  1387.0  0.0482       1.562    0.006723
 7.1994  1389.0  0.0483       1.564    0.006669
 7.1891  1391.0  0.0485       1.565    0.006615
 7.1788  1393.0  0.0487       1.566    0.006562
 7.1685  1395.0  0.0489       1.568    0.006509
 7.1582  1397.0  0.0491       1.569    0.006458
 7.1480  1399.0  0.0493       1.570    0.006407
 7.1378  1401.0  0.0494       1.572    0.006356
 7.1276  1403.0  0.0496       1.573    0.006306
 7.1174  1405.0  0.0498       1.574    0.006257
 7.1073  1407.0  0.0500       1.576    0.006208
 7.0972  1409.0  0.0501       1.577    0.006160
 7.0872  1411.0  0.0503       1.578    0.006112
 7.0771  1413.0  0.0505       1.579    0.006065
 7.0671  1415.0  0.0506       1.581    0.006019
 7.0572  1417.0  0.0508       1.582    0.005973
 7.0472  1419.0  0.0510       1.583    0.005927
 7.0373  1421.0  0.0511       1.584    0.005883
 7.0274  1423.0  0.0513       1.586    0.005838
 7.0175  1425.0  0.0515       1.587    0.005794
 7.0077  1427.0  0.0516       1.588    0.005751
 6.9979  1429.0  0.0518       1.589    0.005708
 6.9881  1431.0  0.0519       1.590    0.005666
 6.9784  1433.0  0.0521       1.592    0.005624
 6.9686  1435.0  0.0523       1.593    0.005582
 6.9589  1437.0  0.0524       1.594    0.005541
 6.9493  1439.0  0.0526       1.595    0.005501
 6.9396  1441.0  0.0527       1.596    0.005461
 6.9300  1443.0  0.0529       1.597    0.005421
 6.9204  1445.0  0.0530       1.598    0.005382
 6.9109  1447.0  0.0532       1.599    0.005343
 6.9013  1449.0  0.0533       1.601    0.005305
 6.8918  1451.0  0.0535       1.602    0.005267
 6.8823  1453.0  0.0536       1.603    0.005229
 6.8729  1455.0  0.0538       1.604    0.005192
 6.8634  1457.0  0.0539       1.605    0.005156
 6.8540  1459.0  0.0541       1.606    0.005119
 6.8446  1461.0  0.0542       1.607    0.005083
 6.8353  1463.0  0.0544       1.608    0.005048
 6.8259  1465.0  0.0545       1.609    0.005012
 6.8166  1467.0  0.0546       1.610    0.004978
 6.8074  1469.0  0.0548       1.611    0.004943
 6.7981  1471.0  0.0549       1.612    0.004909
 6.7889  1473.0  0.0551       1.613    0.004875
 6.7797  1475.0  0.0552       1.614    0.004842
 6.7705  1477.0  0.0553       1.615    0.004809
 6.7613  1479.0  0.0555       1.616    0.004776
 6.7522  1481.0  0.0556       1.617    0.004744
 6.7431  1483.0  0.0557       1.618    0.004712
 6.7340  1485.0  0.0559       1.619    0.004680
 6.7249  1487.0  0.0560       1.620    0.004649
 6.7159  1489.0  0.0561       1.621    0.004617
 6.7069  1491.0  0.0563       1.622    0.004587
 6.6979  1493.0  0.0564       1.623    0.004556
 6.6890  1495.0  0.0565       1.624    0.004526
 6.6800  1497.0  0.0567       1.625    0.004496
 6.6711  1499.0  0.0568       1.626    0.004466
 6.6622  1501.0  0.0569       1.627    0.004437
 6.6534  1503.0  0.0570       1.628    0.004408
 6.6445  1505.0  0.0572       1.628    0.004379
 6.6357  1507.0  0.0573       1.629    0.004351
 6.6269  1509.0  0.0574       1.630    0.004323
 6.6181  1511.0  0.0575       1.631    0.004295
 6.6094  1513.0  0.0577       1.632    0.004267
 6.6007  1515.0  0.0578       1.633    0.004240
 6.5920  1517.0  0.0579       1.634    0.004213
 6.5833  1519.0  0.0580       1.635    0.004186
 6.5746  1521.0  0.0582       1.636    0.004159
 6.5660  1523.0  0.0583       1.636    0.004133
 6.5574  1525.0  0.0584       1.637    0.004107
 6.5488  1527.0  0.0585       1.638    0.004081
 6.5402  1529.0  0.0586       1.639    0.004055
 6.5317  1531.0  0.0587       1.640    0.004030
 6.5232  1533.0  0.0589       1.641    0.004005
 6.5147  1535.0  0.0590       1.641    0.003980
 6.5062  1537.0  0.0591       1.642    0.003955
 6.4977  1539.0  0.0592       1.643    0.003931
 6.4893  1541.0  0.0593       1.644    0.003907
 6.4809  1543.0  0.0594       1.645    0.003883
 6.4725  1545.0  0.0595       1.645    0.003859
 6.4641  1547.0  0.0596       1.646    0.003835
 6.4558  1549.0  0.0598       1.647    0.003812
 6.4475  1551.0  0.0599       1.648    0.003789
 6.4392  1553.0  0.0600       1.649    0.003766
 6.4309  1555.0  0.0601       1.649    0.003743
 6.4226  1557.0  0.0602       1.650    0.003721
 6.4144  1559.0  0.0603       1.651    0.003698
 6.4061  1561.0  0.0604       1.652    0.003676
 6.3980  1563.0  0.0605       1.652    0.003654
 6.3898  1565.0  0.0606       1.653    0.003633
 6.3816  1567.0  0.0607       1.654    0.003611
 6.3735  1569.0  0.0608       1.655    0.003590
 6.3654  1571.0  0.0609       1.655    0.003569
 6.3573  1573.0  0.0610       1.656    0.003548
 6.3492  1575.0  0.0611       1.657    0.003527
 6.3412  1577.0  0.0612       1.658    0.003506
 6.3331  1579.0  0.0613       1.658    0.003486
 6.3251  1581.0  0.0614       1.659    0.003465
 6.3171  1583.0  0.0615       1.660    0.003445
 6.3091  1585.0  0.0616       1.660    0.003425
 6.3012  1587.0  0.0617       1.661    0.003406
 6.2933  1589.0  0.0618       1.662    0.003386
 6.2854  1591.0  0.0619       1.663    0.003367
 6.2775  1593.0  0.0620       1.663    0.003347
 6.2696  1595.0  0.0621       1.664    0.003328
 6.2617  1597.0  0.0622       1.665    0.003309
 6.2539  1599.0  0.0623       1.665    0.003291
 6.2461  1601.0  0.0624       1.666    0.003272
 6.2383  1603.0  0.0625       1.667    0.003254
 6.2305  1605.0  0.0626       1.667    0.003235
 6.2228  1607.0  0.0627       1.668    0.003217
 6.2150  1609.0  0.0628       1.669    0.003199
 6.2073  1611.0  0.0629       1.669    0.003181
 6.1996  1613.0  0.0630       1.670    0.003163
 6.1920  1615.0  0.0631       1.671    0.003146
 6.1843  1617.0  0.0632       1.671    0.003128
 6.1767  1619.0  0.0632       1.672    0.003111
 6.1690  1621.0  0.0633       1.673    0.003094
 6.1614  1623.0  0.0634       1.673    0.003077
 6.1538  1625.0  0.0635       1.674    0.003060
 6.1463  1627.0  0.0636       1.675    0.003043
 6.1387  1629.0  0.0637       1.675    0.003027
 6.1312  1631.0  0.0638       1.676    0.003010
 6.1237  1633.0  0.0639       1.676    0.002994
 6.1162  1635.0  0.0640       1.677    0.002978
 6.1087  1637.0  0.0640       1.678    0.002962
 6.1013  1639.0  0.0641       1.678    0.002946
 6.0938  1641.0  0.0642       1.679    0.002930
 6.0864  1643.0  0.0643       1.679    0.002914
 6.0790  1645.0  0.0644       1.680    0.002899
 6.0716  1647.0  0.0645       1.681    0.002883
 6.0643  1649.0  0.0646       1.681    0.002868
 6.0569  1651.0  0.0646       1.682    0.002853
 6.0496  1653.0  0.0647       1.682    0.002838
 6.0423  1655.0  0.0648       1.683    0.002823
 6.0350  1657.0  0.0649       1.684    0.002808
 6.0277  1659.0  0.0650       1.684    0.002793
 6.0205  1661.0  0.0650       1.685    0.002778
 6.0132  1663.0  0.0651       1.685    0.002764
 6.0060  1665.0  0.0652       1.686    0.002749
 5.9988  1667.0  0.0653       1.686    0.002735
 5.9916  1669.0  0.0654       1.687    0.002721
 5.9844  1671.0  0.0654       1.688    0.002707
 5.9773  1673.0  0.0655       1.688    0.002693
 5.9701  1675.0  0.0656       1.689    0.002679
 5.9630  1677.0  0.0657       1.689    0.002665
 5.9559  1679.0  0.0658       1.690    0.002651
 5.9488  1681.0  0.0658       1.690    0.002638
 5.9418  1683.0  0.0659       1.691    0.002624
 5.9347  1685.0  0.0660       1.691    0.002611
 5.9277  1687.0  0.0661       1.692    0.002598
 5.9207  1689.0  0.0661       1.692    0.002585
 5.9137  1691.0  0.0662       1.693    0.002571
 5.9067  1693.0  0.0663       1.694    0.002558
 5.8997  1695.0  0.0664       1.694    0.002546
 5.8928  1697.0  0.0664       1.695    0.002533
 5.8858  1699.0  0.0665       1.695    0.002520
 5.8789  1701.0  0.0666       1.696    0.002508
 5.8720  1703.0  0.0667       1.696    0.002495
 5.8651  1705.0  0.0667       1.697    0.002483
 5.8582  1707.0  0.0668       1.697    0.002470
 5.8514  1709.0  0.0669       1.698    0.002458
 5.8445  1711.0  0.0670       1.698    0.002446
 5.8377  1713.0  0.0670       1.699    0.002434
 5.8309  1715.0  0.0671       1.699    0.002422
 5.8241  1717.0  0.0672       1.700    0.002410
 5.8173  1719.0  0.0672       1.700    0.002398
 5.8106  1721.0  0.0673       1.701    0.002386
 5.8038  1723.0  0.0674       1.701    0.002375
 5.7971  1725.0  0.0675       1.702    0.002363
 5.7904  1727.0  0.0675       1.702    0.002352
 5.7837  1729.0  0.0676       1.703    0.002340
 5.7770  1731.0  0.0677       1.703    0.002329
 5.7703  1733.0  0.0677       1.704    0.002318
 5.7637  1735.0  0.0678       1.704    0.002307
 5.7571  1737.0  0.0679       1.705    0.002295
 5.7504  1739.0  0.0679       1.705    0.002284
 5.7438  1741.0  0.0680       1.706    0.002273
 5.7372  1743.0  0.0681       1.706    0.002263
 5.7307  1745.0  0.0681       1.706    0.002252
 5.7241  1747.0  0.0682       1.707    0.002241
 5.7176  1749.0  0.0683       1.707    0.002230
 5.7110  1751.0  0.0683       1.708    0.002220
 5.7045  1753.0  0.0684       1.708    0.002209
 5.6980  1755.0  0.0685       1.709    0.002199
 5.6915  1757.0  0.0685       1.709    0.002189
 5.6850  1759.0  0.0686       1.710    0.002178
 5.6786  1761.0  0.0687       1.710    0.002168
 5.6721  1763.0  0.0687       1.711    0.002158
 5.6657  1765.0  0.0688       1.711    0.002148
 5.6593  1767.0  0.0688       1.711    0.002138
 5.6529  1769.0  0.0689       1.712    0.002128
 5.6465  1771.0  0.0690       1.712    0.002118
 5.6402  1773.0  0.0690       1.713    0.002108
 5.6338  1775.0  0.0691       1.713    0.002099
 5.6275  1777.0  0.0692       1.714    0.002089
 5.6211  1779.0  0.0692       1.714    0.002079
 5.6148  1781.0  0.0693       1.714    0.002070
 5.6085  1783.0  0.0693       1.715    0.002060
 5.6022  1785.0  0.0694       1.715    0.002051
 5.5960  1787.0  0.0695       1.716    0.002042
 5.5897  1789.0  0.0695       1.716    0.002032
 5.5835  1791.0  0.0696       1.717    0.002023
 5.5772  1793.0  0.0696       1.717    0.002014
 5.5710  1795.0  0.0697       1.717    0.002005
 5.5648  1797.0  0.0698       1.718    0.001996
 5.5586  1799.0  0.0698       1.718    0.001987
 5.5525  1801.0  0.0699       1.719    0.001978
 5.5463  1803.0  0.0699       1.719    0.001969
 5.5402  1805.0  0.0700       1.719    0.001960
 5.5340  1807.0  0.0701       1.720    0.001951
 5.5279  1809.0  0.0701       1.720    0.001943
 5.5218  1811.0  0.0702       1.721    0.001934
 5.5157  1813.0  0.0702       1.721    0.001925
 5.5096  1815.0  0.0703       1.721    0.001917
 5.5036  1817.0  0.0703       1.722    0.001908
 5.4975  1819.0  0.0704       1.722    0.001900
 5.4915  1821.0  0.0704       1.723    0.001891
 5.4855  1823.0  0.0705       1.723    0.001883
 5.4795  1825.0  0.0706       1.723    0.001875
 5.4735  1827.0  0.0706       1.724    0.001867
 5.4675  1829.0  0.0707       1.724    0.001858
 5.4615  1831.0  0.0707       1.725    0.001850
 5.4555  1833.0  0.0708       1.725    0.001842
 5.4496  1835.0  0.0708       1.725    0.001834
 5.4437  1837.0  0.0709       1.726    0.001826
 5.4377  1839.0  0.0709       1.726    0.001818
 5.4318  1841.0  0.0710       1.726    0.001810
 5.4259  1843.0  0.0711       1.727    0.001803
 5.4201  1845.0  0.0711       1.727    0.001795
 5.4142  1847.0  0.0712       1.728    0.001787
 5.4083  1849.0  0.0712       1.728    0.001779
 5.4025  1851.0  0.0713       1.728    0.001772
 5.3967  1853.0  0.0713       1.729    0.001764
 5.3908  1855.0  0.0714       1.729    0.001757
 5.3850  1857.0  0.0714       1.729    0.001749
 5.3792  1859.0  0.0715       1.730    0.001742
 5.3735  1861.0  0.0715       1.730    0.001734
 5.3677  1863.0  0.0716       1.730    0.001727
 5.3619  1865.0  0.0716       1.731    0.001720
 5.3562  1867.0  0.0717       1.731    0.001712
 5.3505  1869.0  0.0717       1.732    0.001705
 5.3447  1871.0  0.0718       1.732    0.001698
 5.3390  1873.0  0.0718       1.732    0.001691
 5.3333  1875.0  0.0719       1.733    0.001684
 5.3277  1877.0  0.0719       1.733    0.001677
 5.3220  1879.0  0.0720       1.733    0.001670
 5.3163  1881.0  0.0720       1.734    0.001663
 5.3107  1883.0  0.0721       1.734    0.001656
 5.3050  1885.0  0.0721       1.734    0.001649
