Repository: sesquideus/phd

File: erasmus/geofit/Optical_Constants/silicates/phyllo/kaolinite_1_oc.txt
Kaolinite powder pellet
from Roush, Pollack, and Orenberg, Icarus, 94, 191-208, 1991
  Wave.   real   imag.
  (um)   index  index
  5.000  1.362  0.001
  5.010  1.362  0.001
  5.020  1.362  0.001
  5.030  1.361  0.001
  5.040  1.361  0.001
  5.050  1.360  0.001
  5.061  1.360  0.001
  5.071  1.360  0.001
  5.081  1.359  0.001
  5.092  1.359  0.001
  5.102  1.358  0.001
  5.113  1.358  0.001
  5.123  1.357  0.001
  5.134  1.357  0.001
  5.144  1.357  0.001
  5.155  1.356  0.001
  5.165  1.356  0.001
  5.176  1.355  0.001
  5.187  1.355  0.001
  5.198  1.354  0.001
  5.208  1.354  0.001
  5.219  1.353  0.001
  5.230  1.353  0.001
  5.241  1.352  0.001
  5.252  1.352  0.001
  5.263  1.351  0.001
  5.274  1.351  0.001
  5.285  1.350  0.001
  5.297  1.350  0.001
  5.308  1.349  0.001
  5.319  1.349  0.001
  5.331  1.348  0.001
  5.342  1.348  0.001
  5.353  1.347  0.001
  5.365  1.347  0.001
  5.376  1.346  0.001
  5.388  1.346  0.002
  5.400  1.345  0.002
  5.411  1.345  0.002
  5.423  1.344  0.002
  5.435  1.343  0.002
  5.447  1.343  0.002
  5.458  1.342  0.002
  5.470  1.342  0.002
  5.483  1.341  0.002
  5.495  1.340  0.002
  5.507  1.340  0.002
  5.519  1.339  0.002
  5.531  1.339  0.002
  5.543  1.338  0.002
  5.556  1.337  0.002
  5.568  1.337  0.002
  5.580  1.336  0.002
  5.593  1.336  0.002
  5.605  1.335  0.002
  5.618  1.334  0.002
  5.631  1.334  0.002
  5.643  1.333  0.002
  5.656  1.332  0.002
  5.669  1.332  0.002
  5.682  1.331  0.002
  5.695  1.330  0.002
  5.708  1.329  0.002
  5.721  1.329  0.002
  5.734  1.328  0.002
  5.747  1.327  0.002
  5.760  1.327  0.002
  5.774  1.326  0.002
  5.787  1.325  0.002
  5.800  1.324  0.002
  5.814  1.324  0.002
  5.827  1.323  0.002
  5.841  1.322  0.002
  5.855  1.321  0.002
  5.869  1.320  0.002
  5.882  1.319  0.002
  5.896  1.319  0.002
  5.910  1.318  0.002
  5.924  1.317  0.002
  5.938  1.316  0.002
  5.952  1.315  0.002
  5.967  1.314  0.002
  5.981  1.314  0.002
  5.995  1.313  0.002
  6.010  1.312  0.003
  6.024  1.311  0.003
  6.039  1.310  0.003
  6.053  1.309  0.003
  6.068  1.308  0.003
  6.083  1.307  0.003
  6.098  1.306  0.003
  6.113  1.305  0.003
  6.128  1.304  0.003
  6.142  1.303  0.003
  6.158  1.302  0.003
  6.173  1.301  0.003
  6.188  1.300  0.003
  6.203  1.299  0.003
  6.219  1.298  0.003
  6.234  1.297  0.003
  6.250  1.296  0.003
  6.266  1.294  0.003
  6.281  1.293  0.003
  6.297  1.292  0.003
  6.313  1.291  0.003
  6.329  1.290  0.003
  6.345  1.288  0.003
  6.361  1.287  0.003
  6.378  1.286  0.003
  6.394  1.285  0.003
  6.410  1.283  0.004
  6.427  1.282  0.004
  6.443  1.281  0.004
  6.460  1.279  0.004
  6.477  1.278  0.004
  6.494  1.277  0.004
  6.510  1.275  0.004
  6.527  1.274  0.004
  6.544  1.272  0.004
  6.562  1.271  0.004
  6.579  1.269  0.004
  6.596  1.268  0.004
  6.614  1.266  0.004
  6.631  1.265  0.004
  6.649  1.263  0.004
  6.667  1.262  0.004
  6.685  1.260  0.005
  6.702  1.258  0.005
  6.720  1.256  0.005
  6.739  1.255  0.005
  6.757  1.253  0.005
  6.775  1.251  0.005
  6.793  1.249  0.005
  6.812  1.247  0.005
  6.831  1.245  0.005
  6.849  1.244  0.005
  6.868  1.242  0.005
  6.887  1.240  0.005
  6.906  1.237  0.006
  6.925  1.235  0.006
  6.944  1.233  0.006
  6.964  1.231  0.006
  6.983  1.229  0.006
  7.003  1.227  0.006
  7.023  1.224  0.006
  7.042  1.222  0.006
  7.062  1.220  0.006
  7.082  1.217  0.007
  7.102  1.215  0.007
  7.122  1.212  0.007
  7.143  1.210  0.007
  7.163  1.207  0.007
  7.184  1.204  0.007
  7.205  1.201  0.008
  7.225  1.199  0.008
  7.246  1.196  0.008
  7.267  1.193  0.008
  7.289  1.190  0.008
  7.310  1.187  0.008
  7.331  1.183  0.009
  7.353  1.180  0.009
  7.375  1.177  0.009
  7.396  1.173  0.009
  7.418  1.170  0.010
  7.440  1.166  0.010
  7.463  1.163  0.010
  7.485  1.159  0.010
  7.508  1.155  0.011
  7.530  1.151  0.011
  7.553  1.147  0.011
  7.576  1.142  0.012
  7.599  1.138  0.012
  7.622  1.133  0.012
  7.645  1.129  0.013
  7.669  1.124  0.013
  7.692  1.119  0.013
  7.716  1.114  0.014
  7.740  1.109  0.014
  7.764  1.103  0.015
  7.788  1.098  0.015
  7.813  1.092  0.016
  7.837  1.086  0.016
  7.862  1.080  0.017
  7.886  1.073  0.018
  7.911  1.066  0.018
  7.937  1.059  0.019
  7.962  1.052  0.020
  7.987  1.045  0.021
  8.013  1.037  0.021
  8.039  1.029  0.022
  8.064  1.020  0.023
  8.091  1.011  0.024
  8.117  1.002  0.026
  8.143  0.992  0.027
  8.170  0.981  0.028
  8.197  0.971  0.030
  8.224  0.959  0.031
  8.251  0.947  0.033
  8.278  0.934  0.035
  8.306  0.921  0.038
  8.333  0.906  0.040
  8.361  0.891  0.043
  8.389  0.874  0.046
  8.417  0.857  0.050
  8.446  0.837  0.054
  8.475  0.817  0.059
  8.503  0.794  0.064
  8.532  0.770  0.071
  8.562  0.743  0.079
  8.591  0.713  0.089
  8.621  0.680  0.102
  8.651  0.643  0.119
  8.681  0.601  0.142
  8.711  0.555  0.174
  8.741  0.506  0.220
  8.772  0.461  0.287
  8.803  0.433  0.374
  8.834  0.436  0.475
  8.865  0.479  0.572
  8.897  0.567  0.636
  8.929  0.669  0.628
  8.961  0.718  0.553
  8.993  0.685  0.478
  9.025  0.606  0.448
  9.058  0.514  0.466
  9.091  0.431  0.525
  9.124  0.370  0.611
  9.158  0.332  0.708
  9.191  0.312  0.809
  9.225  0.305  0.911
  9.259  0.308  1.015
  9.294  0.320  1.122
  9.328  0.340  1.233
  9.363  0.370  1.351
  9.399  0.411  1.478
  9.434  0.469  1.615
  9.470  0.549  1.765
  9.506  0.662  1.927
  9.542  0.825  2.099
  9.578  1.062  2.263
  9.615  1.397  2.374
  9.653  1.813  2.342
  9.690  2.184  2.100
  9.728  2.350  1.736
  9.766  2.304  1.436
  9.804  2.158  1.311
  9.842  2.065  1.396
  9.881  2.252  1.582
  9.921  2.692  1.442
  9.960  2.840  0.979
 10.000  2.714  0.640
 10.040  2.544  0.454
 10.081  2.393  0.348
 10.121  2.266  0.284
 10.163  2.157  0.243
 10.204  2.062  0.215
 10.246  1.975  0.198
 10.288  1.894  0.189
 10.331  1.817  0.188
 10.373  1.740  0.195
 10.417  1.661  0.215
 10.460  1.580  0.254
 10.504  1.503  0.325
 10.549  1.454  0.443
 10.593  1.494  0.585
 10.638  1.617  0.638
 10.684  1.676  0.586
 10.730  1.637  0.574
 10.776  1.615  0.662
 10.823  1.701  0.761
 10.870  1.803  0.794
 10.917  1.954  0.856
 10.965  2.217  0.748
 11.013  2.289  0.483
 11.062  2.218  0.305
 11.111  2.131  0.210
 11.161  2.056  0.157
 11.211  1.994  0.124
 11.261  1.942  0.103
 11.312  1.898  0.089
 11.364  1.860  0.078
 11.416  1.827  0.071
 11.468  1.796  0.065
 11.521  1.769  0.060
 11.574  1.744  0.056
 11.628  1.720  0.053
 11.682  1.698  0.051
 11.737  1.677  0.050
 11.792  1.657  0.048
 11.848  1.637  0.048
 11.905  1.619  0.047
 11.962  1.600  0.047
 12.019  1.582  0.048
 12.077  1.563  0.049
 12.136  1.545  0.051
 12.195  1.526  0.054
 12.255  1.506  0.058
 12.315  1.486  0.065
 12.376  1.465  0.076
 12.438  1.446  0.095
 12.500  1.435  0.124
 12.563  1.447  0.156
 12.626  1.481  0.160
 12.690  1.497  0.134
 12.755  1.487  0.107
 12.821  1.467  0.091
 12.887  1.443  0.084
 12.953  1.419  0.083
 13.021  1.396  0.087
 13.089  1.373  0.098
 13.158  1.355  0.116
 13.228  1.347  0.140
 13.298  1.359  0.159
 13.369  1.377  0.154
 13.441  1.377  0.133
 13.514  1.361  0.116
 13.587  1.339  0.106
 13.661  1.314  0.102
 13.736  1.289  0.103
 13.812  1.264  0.107
 13.889  1.239  0.113
 13.966  1.213  0.122
 14.045  1.187  0.135
 14.124  1.161  0.151
 14.205  1.136  0.171
 14.286  1.113  0.195
 14.368  1.093  0.225
 14.451  1.080  0.258
 14.535  1.076  0.293
 14.620  1.081  0.323
 14.706  1.092  0.343
 14.793  1.103  0.350
 14.881  1.105  0.347
 14.970  1.094  0.341
 15.060  1.070  0.340
 15.152  1.037  0.350
 15.244  1.003  0.375
 15.337  0.979  0.417
 15.432  0.980  0.459
 15.528  0.995  0.472
 15.625  0.983  0.460
 15.723  0.938  0.460
 15.823  0.882  0.486
 15.924  0.828  0.535
 16.026  0.784  0.603
 16.129  0.755  0.682
 16.234  0.742  0.768
 16.340  0.745  0.855
 16.447  0.760  0.939
 16.556  0.786  1.016
 16.667  0.818  1.086
 16.779  0.851  1.149
 16.892  0.881  1.207
 17.007  0.904  1.268
 17.123  0.924  1.339
 17.241  0.948  1.428
 17.361  0.987  1.535
 17.483  1.054  1.656
 17.606  1.159  1.779
 17.731  1.304  1.884
 17.857  1.476  1.951
 17.986  1.643  1.976
 18.116  1.783  1.998
 18.248  1.938  2.075
 18.382  2.234  2.179
 18.519  2.715  2.086
 18.657  3.071  1.645
 18.797  3.087  1.161
 18.939  2.936  0.834
 19.084  2.757  0.637
 19.231  2.590  0.519
 19.380  2.439  0.446
 19.531  2.300  0.403
 19.685  2.168  0.383
 19.841  2.039  0.384
 20.000  1.908  0.407
 20.161  1.770  0.462
 20.325  1.626  0.564
 20.492  1.493  0.743
 20.661  1.423  1.023
 20.833  1.505  1.382
 21.008  1.820  1.717
 21.186  2.368  1.818
 21.368  2.853  1.503
 21.552  2.973  1.047
 21.739  2.868  0.732
 21.930  2.709  0.561
 22.124  2.551  0.485
 22.321  2.405  0.478
 22.523  2.280  0.541
 22.727  2.210  0.685
 22.936  2.279  0.885
 23.148  2.535  0.986
 23.364  2.798  0.844
 23.585  2.879  0.601
 23.810  2.839  0.415
 24.038  2.765  0.298
 24.272  2.691  0.224
 24.510  2.625  0.177
 24.752  2.569  0.144
 25.000  2.520  0.121

File: erasmus/geofit/Optical_Constants/silicates/phyllo/montmorillonite_1_oc.txt
Montmorillonite powder pellet
from Roush, Pollack, and Orenberg, Icarus, 94, 191-208, 1991
  Wave.   real   imag.
  (um)   index  index
  5.000  1.336  0.002
  5.010  1.335  0.002
  5.020  1.335  0.002
  5.030  1.335  0.002
  5.040  1.334  0.002
  5.050  1.334  0.002
  5.061  1.333  0.002
  5.071  1.333  0.002
  5.081  1.333  0.002
  5.092  1.332  0.002
  5.102  1.332  0.002
  5.113  1.332  0.002
  5.123  1.331  0.002
  5.134  1.331  0.002
  5.144  1.330  0.002
  5.155  1.330  0.002
  5.165  1.329  0.002
  5.176  1.329  0.002
  5.187  1.329  0.002
  5.198  1.328  0.002
  5.208  1.328  0.002
  5.219  1.327  0.002
  5.230  1.327  0.002
  5.241  1.326  0.002
  5.252  1.326  0.002
  5.263  1.325  0.002
  5.274  1.325  0.002
  5.285  1.324  0.002
  5.297  1.324  0.002
  5.308  1.324  0.002
  5.319  1.323  0.002
  5.331  1.322  0.002
  5.342  1.322  0.002
  5.353  1.321  0.002
  5.365  1.321  0.002
  5.376  1.320  0.002
  5.388  1.320  0.002
  5.400  1.319  0.002
  5.411  1.319  0.002
  5.423  1.318  0.002
  5.435  1.318  0.002
  5.447  1.317  0.002
  5.458  1.317  0.002
  5.470  1.316  0.002
  5.483  1.316  0.002
  5.495  1.315  0.002
  5.507  1.314  0.002
  5.519  1.314  0.002
  5.531  1.313  0.003
  5.543  1.313  0.003
  5.556  1.312  0.003
  5.568  1.311  0.003
  5.580  1.311  0.003
  5.593  1.310  0.003
  5.605  1.309  0.003
  5.618  1.309  0.003
  5.631  1.308  0.003
  5.643  1.308  0.003
  5.656  1.307  0.003
  5.669  1.306  0.003
  5.682  1.305  0.003
  5.695  1.305  0.003
  5.708  1.304  0.003
  5.721  1.303  0.003
  5.734  1.302  0.003
  5.747  1.302  0.003
  5.760  1.301  0.003
  5.774  1.300  0.003
  5.787  1.299  0.003
  5.800  1.298  0.003
  5.814  1.298  0.003
  5.827  1.297  0.003
  5.841  1.296  0.003
  5.855  1.295  0.004
  5.869  1.294  0.004
  5.882  1.293  0.004
  5.896  1.292  0.004
  5.910  1.291  0.004
  5.924  1.290  0.004
  5.938  1.289  0.004
  5.952  1.288  0.004
  5.967  1.287  0.004
  5.981  1.285  0.005
  5.995  1.284  0.005
  6.010  1.282  0.005
  6.024  1.281  0.006
  6.039  1.279  0.007
  6.053  1.276  0.008
  6.068  1.274  0.010
  6.083  1.271  0.013
  6.098  1.269  0.019
  6.113  1.272  0.028
  6.128  1.284  0.033
  6.142  1.294  0.025
  6.158  1.294  0.017
  6.173  1.291  0.012
  6.188  1.288  0.009
  6.203  1.286  0.008
  6.219  1.283  0.007
  6.234  1.281  0.006
  6.250  1.280  0.006
  6.266  1.278  0.006
  6.281  1.276  0.006
  6.297  1.275  0.006
  6.313  1.273  0.006
  6.329  1.271  0.006
  6.345  1.270  0.006
  6.361  1.269  0.006
  6.378  1.267  0.006
  6.394  1.266  0.006
  6.410  1.264  0.006
  6.427  1.263  0.006
  6.443  1.261  0.006
  6.460  1.260  0.006
  6.477  1.258  0.006
  6.494  1.257  0.006
  6.510  1.256  0.006
  6.527  1.254  0.006
  6.544  1.253  0.006
  6.562  1.251  0.006
  6.579  1.250  0.007
  6.596  1.248  0.007
  6.614  1.246  0.007
  6.631  1.245  0.007
  6.649  1.243  0.007
  6.667  1.241  0.007
  6.685  1.240  0.007
  6.702  1.238  0.007
  6.720  1.236  0.008
  6.739  1.234  0.008
  6.757  1.232  0.008
  6.775  1.231  0.008
  6.793  1.229  0.008
  6.812  1.227  0.008
  6.831  1.225  0.008
  6.849  1.223  0.009
  6.868  1.221  0.009
  6.887  1.219  0.009
  6.906  1.217  0.009
  6.925  1.214  0.009
  6.944  1.212  0.010
  6.964  1.210  0.010
  6.983  1.208  0.010
  7.003  1.205  0.010
  7.023  1.203  0.010
  7.042  1.201  0.011
  7.062  1.198  0.011
  7.082  1.195  0.011
  7.102  1.193  0.011
  7.122  1.190  0.012
  7.143  1.187  0.012
  7.163  1.185  0.012
  7.184  1.182  0.013
  7.205  1.179  0.013
  7.225  1.176  0.013
  7.246  1.173  0.014
  7.267  1.169  0.014
  7.289  1.166  0.014
  7.310  1.163  0.015
  7.331  1.159  0.015
  7.353  1.156  0.015
  7.375  1.152  0.016
  7.396  1.148  0.016
  7.418  1.145  0.017
  7.440  1.141  0.017
  7.463  1.137  0.018
  7.485  1.132  0.018
  7.508  1.128  0.019
  7.530  1.124  0.020
  7.553  1.119  0.020
  7.576  1.114  0.021
  7.599  1.109  0.022
  7.622  1.104  0.023
  7.645  1.099  0.023
  7.669  1.094  0.024
  7.692  1.088  0.025
  7.716  1.082  0.026
  7.740  1.076  0.027
  7.764  1.070  0.028
  7.788  1.063  0.029
  7.813  1.056  0.031
  7.837  1.049  0.032
  7.862  1.042  0.034
  7.886  1.034  0.035
  7.911  1.026  0.037
  7.937  1.018  0.039
  7.962  1.009  0.041
  7.987  1.000  0.043
  8.013  0.990  0.045
  8.039  0.980  0.048
  8.064  0.969  0.050
  8.091  0.957  0.053
  8.117  0.945  0.057
  8.143  0.933  0.061
  8.170  0.919  0.065
  8.197  0.905  0.070
  8.224  0.890  0.075
  8.251  0.874  0.081
  8.278  0.856  0.088
  8.306  0.838  0.096
  8.333  0.818  0.105
  8.361  0.797  0.116
  8.389  0.774  0.129
  8.417  0.750  0.144
  8.446  0.725  0.163
  8.475  0.699  0.185
  8.503  0.672  0.212
  8.532  0.645  0.244
  8.562  0.621  0.282
  8.591  0.600  0.326
  8.621  0.585  0.375
  8.651  0.577  0.426
  8.681  0.575  0.478
  8.711  0.579  0.530
  8.741  0.587  0.582
  8.772  0.601  0.636
  8.803  0.625  0.691
  8.834  0.663  0.742
  8.865  0.716  0.780
  8.897  0.777  0.793
  8.929  0.826  0.774
  8.961  0.844  0.737
  8.993  0.824  0.706
  9.025  0.779  0.697
  9.058  0.724  0.718
  9.091  0.671  0.768
  9.124  0.630  0.841
  9.158  0.605  0.931
  9.191  0.598  1.031
  9.225  0.609  1.139
  9.259  0.637  1.253
  9.294  0.684  1.372
  9.328  0.754  1.494
  9.363  0.851  1.617
  9.399  0.982  1.735
  9.434  1.153  1.836
  9.470  1.365  1.898
  9.506  1.601  1.895
  9.542  1.823  1.815
  9.578  1.986  1.679
  9.615  2.078  1.538
  9.653  2.126  1.432
  9.690  2.177  1.366
  9.728  2.259  1.309
  9.766  2.365  1.221
  9.804  2.458  1.084
  9.842  2.504  0.919
  9.881  2.501  0.759
  9.921  2.464  0.623
  9.960  2.409  0.514
 10.000  2.349  0.430
 10.040  2.289  0.364
 10.081  2.232  0.313
 10.121  2.179  0.272
 10.163  2.129  0.240
 10.204  2.084  0.214
 10.246  2.042  0.193
 10.288  2.003  0.176
 10.331  1.966  0.162
 10.373  1.932  0.151
 10.417  1.899  0.142
 10.460  1.868  0.136
 10.504  1.838  0.132
 10.549  1.809  0.130
 10.593  1.780  0.133
 10.638  1.752  0.139
 10.684  1.726  0.152
 10.730  1.706  0.174
 10.776  1.698  0.204
 10.823  1.713  0.234
 10.870  1.748  0.242
 10.917  1.777  0.218
 10.965  1.782  0.183
 11.013  1.769  0.155
 11.062  1.749  0.136
 11.111  1.727  0.128
 11.161  1.707  0.128
 11.211  1.692  0.135
 11.261  1.688  0.145
 11.312  1.695  0.150
 11.364  1.704  0.141
 11.416  1.705  0.123
 11.468  1.697  0.106
 11.521  1.682  0.093
 11.574  1.665  0.086
 11.628  1.648  0.086
 11.682  1.637  0.093
 11.737  1.642  0.099
 11.792  1.648  0.086
 11.848  1.639  0.070
 11.905  1.624  0.060
 11.962  1.610  0.054
 12.019  1.596  0.051
 12.077  1.583  0.050
 12.136  1.570  0.049
 12.195  1.558  0.050
 12.255  1.546  0.051
 12.315  1.533  0.054
 12.376  1.521  0.059
 12.438  1.510  0.067
 12.500  1.503  0.078
 12.563  1.505  0.092
 12.626  1.517  0.097
 12.690  1.527  0.089
 12.755  1.526  0.075
 12.821  1.518  0.064
 12.887  1.507  0.057
 12.953  1.495  0.052
 13.021  1.484  0.050
 13.089  1.474  0.048
 13.158  1.463  0.047
 13.228  1.453  0.047
 13.298  1.443  0.047
 13.369  1.433  0.048
 13.441  1.423  0.049
 13.514  1.412  0.050
 13.587  1.402  0.051
 13.661  1.392  0.053
 13.736  1.381  0.055
 13.812  1.370  0.057
 13.889  1.359  0.060
 13.966  1.347  0.064
 14.045  1.335  0.068
 14.124  1.323  0.075
 14.205  1.313  0.083
 14.286  1.308  0.092
 14.368  1.304  0.093
 14.451  1.294  0.091
 14.535  1.281  0.092
 14.620  1.266  0.095
 14.706  1.251  0.100
 14.793  1.235  0.106
 14.881  1.219  0.113
 14.970  1.203  0.122
 15.060  1.186  0.131
 15.152  1.169  0.142
 15.244  1.151  0.155
 15.337  1.133  0.169
 15.432  1.115  0.186
 15.528  1.097  0.204
 15.625  1.079  0.225
 15.723  1.062  0.248
 15.823  1.046  0.274
 15.924  1.031  0.303
 16.026  1.019  0.334
 16.129  1.009  0.367
 16.234  1.003  0.401
 16.340  0.999  0.436
 16.447  0.999  0.470
 16.556  1.001  0.503
 16.667  1.004  0.535
 16.779  1.007  0.564
 16.892  1.009  0.594
 17.007  1.008  0.624
 17.123  1.004  0.657
 17.241  0.999  0.696
 17.361  0.993  0.743
 17.483  0.992  0.800
 17.606  0.998  0.866
 17.731  1.018  0.940
 17.857  1.055  1.016
 17.986  1.109  1.088
 18.116  1.175  1.148
 18.248  1.247  1.196
 18.382  1.314  1.240
 18.519  1.383  1.297
 18.657  1.486  1.380
 18.797  1.674  1.451
 18.939  1.942  1.404
 19.084  2.143  1.183
 19.231  2.168  0.921
 19.380  2.080  0.731
 19.531  1.954  0.621
 19.685  1.817  0.572
 19.841  1.678  0.572
 20.000  1.538  0.624
 20.161  1.407  0.739
 20.325  1.315  0.932
 20.492  1.314  1.194
 20.661  1.451  1.468
 20.833  1.721  1.660
 21.008  2.019  1.724
 21.186  2.328  1.751
 21.368  2.744  1.643
 21.552  3.046  1.266
 21.739  3.073  0.864
 21.930  2.968  0.592
 22.124  2.843  0.425
 22.321  2.730  0.321
 22.523  2.634  0.253
 22.727  2.554  0.206
 22.936  2.486  0.172
 23.148  2.428  0.147
 23.364  2.379  0.127
 23.585  2.335  0.112
 23.810  2.297  0.099
 24.038  2.263  0.089
 24.272  2.233  0.081
 24.510  2.206  0.073
 24.752  2.181  0.067
 25.000  2.158  0.062

File: erasmus/geofit/Optical_Constants/silicates/phyllo/montmorillonite_3_oc.txt
Montmorillonite 219B from Toon, Pollack, and Sagan, Icarus, 30, 663-696,
1977.
    Wavelength Frequency    Real      Imaginary
     (micron)   (cm^-1)     Index       Index
     5.00000    2000.00    1.42000    5.00000E-03
     5.56000    1800.00    1.37000    8.00000E-03
     6.25000    1600.00    1.32000    1.00000E-02
     7.14000    1400.00    1.20000    4.00000E-02
     7.25000    1380.00    1.19000    4.00000E-02
     7.35000    1360.00    1.17000    5.00000E-02
     7.46000    1340.00    1.14000    6.00000E-02
     7.58000    1320.00    1.11000    7.00000E-02
     7.69000    1300.00    1.08000    9.00000E-02
     7.81000    1280.00    1.05000   0.110000
     7.94000    1260.00    1.00000   0.140000
     8.00000    1250.00   0.950000   0.160000
     8.07000    1240.00   0.870000   0.190000
     8.13000    1230.00   0.860000   0.230000
     8.20000    1220.00   0.820000   0.260000
     8.26000    1210.00   0.770000   0.310000
     8.33000    1200.00   0.720000   0.370000
     8.40000    1190.00   0.680000   0.480000
     8.48000    1180.00   0.710000   0.590000
     8.55000    1170.00   0.740000   0.640000
     8.62000    1160.00   0.740000   0.700000
     8.70000    1150.00   0.730000   0.800000
     8.77000    1140.00   0.770000   0.910000
     8.85000    1130.00   0.850000   0.980000
     8.93000    1120.00   0.910000    1.03000
     9.01000    1110.00   0.950000    1.04000
     9.09000    1100.00   0.920000    1.07000
     9.17000    1090.00   0.860000    1.21000
     9.26000    1080.00   0.860000    1.44000
     9.35000    1070.00    1.00000    1.77000
     9.40000    1060.00    1.39000    2.06000
     9.50000    1050.00    1.95000    2.02000
     9.60000    1040.00    2.32000    1.80000
     9.70000    1030.00    2.54000    1.48000
     9.80000    1020.00    2.69000    1.24000
     9.90000    1010.00    2.76000   0.880000
    10.00000   1000.000    2.78000   0.590000
    10.10000    990.000    2.51000   0.280000
    10.20000    980.000    2.37000   0.250000
    10.30000    970.000    2.25000   0.170000
    10.40000    960.000    2.12000   0.140000
    10.50000    950.000    2.05000   0.150000
     10.6000    940.000    1.98000   0.150000
     10.8000    930.000    1.91000   0.160000
     10.9000    920.000    1.90000   0.200000
     11.0000    910.000    1.90000   0.200000
     11.1000    900.000    1.90000   0.170000
     11.2000    890.000    1.84000   0.130000
     11.4000    880.000    1.84000   0.150000
     11.5000    870.000    1.85000   0.120000
     11.6000    860.000    1.79000    7.00000E-02
     11.7000    850.000    1.71000    8.00000E-02
     11.9000    840.000    1.71000   0.110000
     12.1000    830.000    1.71000    9.00000E-02
     12.2000    820.000    1.64000    5.00000E-02
     12.4000    810.000    1.57000    7.00000E-02
     12.5000    800.000    1.48000   0.140000
     12.7000    790.000    1.56000   0.280000
     12.8000    780.000    1.59000   0.230000
     13.0000    770.000    1.67000   0.240000
     13.2000    760.000    1.62000   0.160000
     13.3000    750.000    1.62000   0.160000
     13.5000    740.000    1.51000   0.120000
     13.7000    730.000    1.55000   0.160000
     13.9000    720.000    1.55000   0.150000
     14.1000    710.000    1.48000   0.120000
     14.3000    700.000    1.46000   0.170000
     14.5000    690.000    1.46000   0.190000
     14.7000    680.000    1.46000   0.180000
     14.9000    670.000    1.39000   0.150000
     15.2000    660.000    1.36000   0.200000
     15.4000    650.000    1.35000   0.210000
     15.6000    640.000    1.27000   0.180000
     15.9000    630.000    1.19000   0.250000
     16.1000    620.000    1.14000   0.350000
     16.4000    610.000    1.14000   0.410000
     16.7000    600.000    1.13000   0.470000
     17.0000    590.000    1.09000   0.520000
     17.2000    580.000    1.05000   0.640000
     17.5000    570.000    1.06000   0.720000
     17.9000    560.000    1.04000   0.890000
     18.2000    550.000    1.11000    1.02000
     18.5000    540.000    1.18000    1.21000
     18.9000    530.000    1.39000    1.38000
     19.2000    520.000    1.75000    1.42000
     19.6000    510.000    1.94000    1.03000
     20.0000    500.000    1.68000   0.850000
     20.4000    490.000    1.45000    1.07000
     20.8000    480.000    1.45000    1.55000
     21.3000    470.000    1.92000    1.92000
     21.7000    460.000    2.72000    1.70000
     22.2000    450.000    2.93000    1.14000
     22.7000    440.000    2.90000   0.830000
     23.3000    430.000    2.80000   0.540000
     23.8000    420.000    2.63000   0.370000
     24.4000    410.000    2.50000   0.300000
     25.0000    400.000    2.29000   0.300000
     25.6000    390.000    2.38000   0.440000
     26.3000    380.000    2.27000   0.330000
     27.0000    370.000    2.38000   0.430000
     27.8000    360.000    2.37000   0.270000
     28.6000    350.000    2.23000   0.240000
     29.4000    340.000    2.27000   0.350000
     30.3000    330.000    2.35000   0.310000
     31.3000    320.000    2.31000   0.210000
     32.3000    310.000    2.31000   0.190000
     33.3000    300.000    2.25000   0.150000
     34.5000    290.000    2.25000   0.150000
     35.7000    280.000    2.19000   0.120000
     37.0000    270.000    2.18000   0.150000
     38.5000    260.000    2.18000   0.150000
     40.0000    250.000    2.18000   0.140000

File: erasmus/geofit/Optical_Constants/silicates/phyllo/montmorillonite_4_oc.txt
Montmorillonite 222B from Toon, Pollack, and Sagan, Icarus, 
30, 663-696, 1977.
    Wavelength Frequency    Real      Imaginary
     (micron)   (cm^-1)     Index       Index
     5.00000    2000.00    1.37000    4.00000E-03
     5.56000    1800.00    1.32000    7.00000E-03
     6.25000    1600.00    1.31000    1.00000E-02
     7.14000    1400.00    1.25000    3.00000E-02
     7.25000    1380.00    1.23000    3.00000E-02
     7.35000    1360.00    1.22000    4.00000E-02
     7.46000    1340.00    1.21000    4.00000E-02
     7.58000    1320.00    1.19000    5.00000E-02
     7.69000    1300.00    1.17000    5.00000E-02
     7.81000    1280.00    1.15000    6.00000E-02
     7.94000    1260.00    1.13000    8.00000E-02
     8.00000    1250.00    1.12000    9.00000E-02
     8.07000    1240.00    1.11000   0.110000
     8.13000    1230.00    1.07000   0.120000
     8.20000    1220.00    1.04000   0.140000
     8.26000    1210.00    1.01000   0.140000
     8.33000    1200.00   0.970000   0.140000
     8.40000    1190.00   0.890000   0.150000
     8.48000    1180.00   0.790000   0.230000
     8.55000    1170.00   0.790000   0.300000
     8.62000    1160.00   0.720000   0.370000
     8.70000    1150.00   0.690000   0.490000
     8.77000    1140.00   0.700000   0.640000
     8.85000    1130.00   0.800000   0.750000
     8.93000    1120.00   0.980000   0.760000
     9.01000    1110.00   0.890000   0.690000
     9.09000    1100.00   0.740000   0.790000
     9.17000    1090.00   0.710000   0.990000
     9.26000    1080.00   0.780000    1.22000
     9.35000    1070.00   0.930000    1.45000
     9.40000    1060.00    1.19000    1.62000
     9.50000    1050.00    1.55000    1.70000
     9.60000    1040.00    1.92000    1.56000
     9.70000    1030.00    2.14000    1.37000
     9.80000    1020.00    2.28000    1.11000
     9.90000    1010.00    2.35000   0.910000
    10.00000   1000.000    2.40000   0.660000
    10.10000    990.000    2.25000   0.400000
    10.20000    980.000    2.12000   0.340000
    10.30000    970.000    2.07000   0.300000
    10.40000    960.000    1.96000   0.220000
    10.50000    950.000    1.89000   0.220000
     10.6000    940.000    1.82000   0.220000
     10.8000    930.000    1.81000   0.240000
     10.9000    920.000    1.74000   0.230000
     11.0000    910.000    1.79000   0.290000
     11.1000    900.000    1.82000   0.230000
     11.2000    890.000    1.77000   0.160000
     11.4000    880.000    1.70000   0.160000
     11.5000    870.000    1.68000   0.200000
     11.6000    860.000    1.69000   0.190000
     11.7000    850.000    1.69000   0.190000
     11.9000    840.000    1.69000   0.160000
     12.1000    830.000    1.66000   0.150000
     12.2000    820.000    1.63000   0.150000
     12.4000    810.000    1.63000   0.130000
     12.5000    800.000    1.63000    1.00000E-01
     12.7000    790.000    1.57000   0.140000
     12.8000    780.000    1.55000   0.140000
     13.0000    770.000    1.55000   0.110000
     13.2000    760.000    1.56000    8.00000E-02
     13.3000    750.000    1.49000    1.00000E-01
     13.5000    740.000    1.41000    9.00000E-02
     13.7000    730.000    1.31000   0.140000
     13.9000    720.000    1.38000   0.160000
     14.1000    710.000    1.37000   0.180000
     14.3000    700.000    1.37000   0.190000
     14.5000    690.000    1.37000   0.180000
     14.7000    680.000    1.29000   0.140000
     14.9000    670.000    1.25000   0.200000
     15.2000    660.000    1.22000   0.220000
     15.4000    650.000    1.19000   0.250000
     15.6000    640.000    1.14000   0.270000
     15.9000    630.000    1.09000   0.360000
     16.1000    620.000    1.08000   0.420000
     16.4000    610.000    1.07000   0.470000
     16.7000    600.000    1.05000   0.520000
     17.0000    590.000    1.00000   0.590000
     17.2000    580.000   0.980000   0.730000
     17.5000    570.000    1.02000   0.850000
     17.9000    560.000    1.06000   0.960000
     18.2000    550.000    1.12000    1.08000
     18.5000    540.000    1.22000    1.26000
     18.9000    530.000    1.46000    1.40000
     19.2000    520.000    1.80000    1.33000
     19.6000    510.000    1.91000   0.980000
     20.0000    500.000    1.68000   0.800000
     20.4000    490.000    1.46000   0.990000
     20.8000    480.000    1.45000    1.35000
     21.3000    470.000    1.81000    1.71000
     21.7000    460.000    2.45000    1.58000
     22.2000    450.000    2.64000    1.10000
     22.7000    440.000    2.58000   0.870000
     23.3000    430.000    2.53000   0.720000
     23.8000    420.000    2.51000   0.630000
     24.4000    410.000    2.50000   0.510000
     25.0000    400.000    2.40000   0.390000
     25.6000    390.000    2.33000   0.370000
     26.3000    380.000    2.27000   0.330000
     27.0000    370.000    2.20000   0.320000
     27.8000    360.000    2.20000   0.340000
     28.6000    350.000    2.13000   0.340000
     29.4000    340.000    2.16000   0.420000
     30.3000    330.000    2.24000   0.410000
     31.3000    320.000    2.27000   0.330000
     32.3000    310.000    2.22000   0.270000
     33.3000    300.000    2.22000   0.280000
     34.5000    290.000    2.23000   0.260000
     35.7000    280.000    2.24000   0.210000
     37.0000    270.000    2.18000   0.170000
     38.5000    260.000    2.17000   0.190000
     40.0000    250.000    2.18000   0.160000

File: erasmus/geofit/Optical_Constants/silicates/phyllo/montmorillonite_5_EH1_combined_oc.txt
#Wyoming Montmorillonite - subtractive K-K analysis of imaginary
#index data from Roush 2005, Icarus 179, 259-264 (0.66-25 microns)
#and Egan & Hilgeman 1979, Optical Properties of Inhomogeneous
#Materials: Applications to Geology, Astronomy, Chemistry, and
#Engineering, Academic Press, San Diego, CA, 235 pp.
#(0.18-0.56 microns), to determine the real index.  The
#subtractive K-K analysis assumed n=1.405 at 0.589 microns.
#      wavelength       frequency          real       imaginary
#       (microns)        (cm-1)           index        index
      0.18500000       54054.055       1.4030499    0.0019055000
      0.19000000       52631.578       1.4037200    0.0016595999
      0.20000000       50000.000       1.4039700    0.0020893000
      0.20999999       47619.047       1.4039800    0.0021877999
      0.21500000       46511.629       1.4048200    0.0022386999
      0.22000000       45454.547       1.4050300    0.0025704000
      0.22499999       44444.445       1.4056600    0.0020417001
      0.23300000       42918.453       1.4052000    0.0019497999
      0.23999999       41666.668       1.4063100    0.0019055000
      0.25999999       38461.539       1.4058900    0.0011749000
      0.28000000       35714.285       1.4059300   0.00083176000
      0.30000001       33333.332       1.4059200   0.00058883999
      0.32499999       30769.230       1.4058200   0.00046774000
      0.36000001       27777.777       1.4055400   0.00035481001
      0.37000000       27027.027       1.4058700   0.00025119001
      0.40000001       25000.000       1.4055700   0.00020417001
      0.43300000       23094.688       1.4054500   0.00012303000
      0.46599999       21459.227       1.4053400   0.00010715000
      0.50000000       20000.000       1.4052300  5.2480998e-005
      0.53299999       18761.727       1.4051100  4.2658001e-005
      0.56599998       17667.846       1.4050100  3.3884000e-005
      0.66119999       15124.017       1.4046600  2.7802000e-005
      0.67309999       14856.633       1.4046600  2.7709000e-005
      0.68500000       14598.540       1.4046000  2.6870999e-005
      0.69700003       14347.202       1.4045500  2.8162000e-005
      0.70899999       14104.372       1.4045100  2.7454000e-005
      0.72100002       13869.626       1.4044600  2.8185999e-005
      0.73310000       13640.704       1.4044200  2.8275001e-005
      0.74519998       13419.216       1.4043700  2.8562999e-005
      0.75739998       13203.063       1.4043300  2.8582001e-005
      0.76959997       12993.763       1.4042799  2.8970000e-005
      0.78179997       12790.995       1.4042300  2.8983000e-005
      0.79400003       12594.458       1.4041800  2.9803001e-005
      0.80629998       12402.332       1.4041400  3.0171999e-005
      0.81849998       12217.471       1.4040900  3.0875999e-005
      0.83080000       12036.591       1.4040400  3.1176001e-005
      0.84310001       11860.989       1.4039900  3.1783999e-005
      0.85540003       11690.437       1.4039400  3.2532000e-005
      0.86780000       11523.392       1.4038800  3.2395001e-005
      0.88010001       11362.345       1.4038301  3.3470998e-005
      0.89240003       11205.737       1.4037800  3.3425000e-005
      0.90480000       11052.166       1.4037200  3.4005003e-005
      0.91710001       10903.936       1.4036700  3.4408000e-005
      0.92949998       10758.472       1.4036100  3.4913999e-005
      0.94180000       10617.966       1.4035600  3.4556000e-005
      0.95420003       10479.983       1.4035000  3.4831999e-005
      0.96649998       10346.611       1.4034400  3.5865000e-005
      0.97890002       10215.548       1.4033800  3.6070000e-005
      0.99119997       10088.781       1.4033300  3.6024001e-005
       1.0036000       9964.1289       1.4032700  3.6484002e-005
       1.0160000       9842.5195       1.4032000  3.6394002e-005
       1.0283000       9724.7881       1.4031399  3.7534999e-005
       1.0407000       9608.9170       1.4030800  3.8348000e-005
       1.0530000       9496.6758       1.4030200  3.8233000e-005
       1.0654000       9386.1465       1.4029599  3.7867001e-005
       1.0778000       9278.1592       1.4028900  3.8047001e-005
       1.0901000       9173.4697       1.4028300  3.8327002e-005
       1.1025000       9070.2949       1.4027600  3.8744001e-005
       1.1149000       8969.4141       1.4026901  3.9598999e-005
       1.1273000       8870.7529       1.4026200  3.9847000e-005
       1.1397001       8774.2393       1.4025500  4.0446001e-005
       1.1521000       8679.8018       1.4024900  4.0663999e-005
       1.1646000       8586.6387       1.4024100  4.1671999e-005
       1.1770000       8496.1768       1.4023401  4.0907998e-005
       1.1895000       8406.8936       1.4022700  4.1210998e-005
       1.2020000       8319.4678       1.4022000  4.1284999e-005
       1.2146000       8233.1631       1.4021200  4.1266001e-005
       1.2271000       8149.2949       1.4020500  4.1144001e-005
       1.2397000       8066.4678       1.4019700  4.1443000e-005
       1.2523000       7985.3071       1.4018900  4.1291001e-005
       1.2650000       7905.1382       1.4018101  4.1626001e-005
       1.2776999       7826.5630       1.4017299  4.2626001e-005
       1.2905000       7748.9351       1.4016500  4.3491000e-005
       1.3034000       7672.2422       1.4015700  4.3855998e-005
       1.3276000       7532.3892       1.4014000  4.6484001e-005
       1.3477000       7420.0488       1.4012700  4.7972000e-005
       1.3681999       7308.8730       1.4011300  5.2384999e-005
       1.3890001       7199.4238       1.4009800  6.4815998e-005
       1.4102000       7091.1929       1.4008400  7.5137999e-005
       1.4316000       6985.1909       1.4007000  6.9929003e-005
       1.4533000       6880.8921       1.4005400  6.3450003e-005
       1.4753000       6778.2822       1.4003800  6.0871000e-005
       1.4974999       6677.7959       1.4002100  5.7379999e-005
       1.5199000       6579.3799       1.4000400  5.6051998e-005
       1.5425000       6482.9819       1.3998600  5.5363998e-005
       1.5653000       6388.5518       1.3996800  5.5164001e-005
       1.5882000       6296.4360       1.3994900  5.4401000e-005
       1.6112000       6206.5542       1.3992900  5.3648000e-005
       1.6344000       6118.4531       1.3990901  5.5326000e-005
       1.6576999       6032.4551       1.3988900  5.5590001e-005
       1.6811000       5948.4858       1.3986800  5.4089000e-005
       1.7045000       5866.8232       1.3984700  5.4556000e-005
       1.7280000       5787.0371       1.3982500  5.6591001e-005
       1.7515000       5709.3921       1.3980200  5.9065002e-005
       1.7751000       5633.4849       1.3977900  6.0824001e-005
       1.7986000       5559.8799       1.3975600  6.2558000e-005
       1.8221999       5487.8721       1.3973200  6.5170003e-005
       1.8458000       5417.7051       1.3970600  6.9078000e-005
       1.8693000       5349.5962       1.3968000  8.2391001e-005
       1.8928000       5283.1782       1.3965400   0.00014216000
       1.9162000       5218.6621       1.3963300   0.00022221000
       1.9396000       5155.7021       1.3961300   0.00019532000
       1.9629000       5094.5029       1.3958900   0.00016069000
       1.9862000       5034.7402       1.3956300   0.00013361000
       2.0093999       4976.6099       1.3953500   0.00011160000
       2.0323999       4920.2910       1.3950700   0.00010348000
       2.0553999       4865.2329       1.3947700  9.7989003e-005
       2.0783000       4811.6250       1.3944800  9.4718998e-005
       2.1010001       4759.6382       1.3941801  9.4837000e-005
       2.1236000       4708.9849       1.3938700  9.4206996e-005
       2.1461000       4659.6152       1.3935500  9.7955002e-005
       2.1684999       4611.4829       1.3932300   0.00010715000
       2.1907001       4564.7510       1.3929000   0.00012266000
       2.2128000       4519.1611       1.3925800   0.00015384999
       2.2347000       4474.8740       1.3922600   0.00013987000
       2.2565999       4431.4458       1.3919100   0.00012090000
       2.2781999       4389.4302       1.3915499   0.00011978000
       2.2997000       4348.3931       1.3911600   0.00012635000
       2.3210001       4308.4878       1.3907800   0.00014879000
       2.3422000       4269.4902       1.3903900   0.00017677000
       2.3633001       4231.3711       1.3899800   0.00020116000
       2.3842001       4194.2788       1.3895700   0.00022951000
       2.4049001       4158.1768       1.3891500   0.00025806000
       2.4254999       4122.8608       1.3887100   0.00029125001
       2.4459000       4088.4751       1.3882600   0.00032866999
       2.4663000       4054.6570       1.3876600   0.00036763001
       2.4777999       4035.8379       1.3876899   0.00038919001
       2.5160000       3974.5630       1.3865100   0.00042252001
       2.5541000       3915.2729       1.3853600   0.00049218000
       2.5922000       3857.7271       1.3839700   0.00059284002
       2.6301000       3802.1370       1.3821900   0.00066260999
       2.6679001       3748.2661       1.3796099   0.00084949000
       2.7058001       3695.7649       1.3756900    0.0021589999
       2.7435999       3644.8459       1.3724101    0.0096247001
       2.7815001       3595.1821       1.3785800     0.026962001
       2.8192999       3546.9800       1.3857599     0.015493000
       2.8571000       3500.0530       1.3854800     0.014226000
       2.8949001       3454.3511       1.3856900     0.015126000
       2.9326000       3409.9431       1.3870000     0.016179999
       2.9705000       3366.4370       1.3885400     0.015734000
       3.0084000       3324.0259       1.3906100     0.016112000
       3.0464001       3282.5630       1.3917600     0.012202000
       3.0843000       3242.2271       1.3917300     0.011518000
       3.1224000       3202.6650       1.3923301     0.010737000
       3.1605999       3163.9561       1.3925700    0.0080971997
       3.1989000       3126.0750       1.3918500    0.0060991002
       3.2372000       3089.0891       1.3908200    0.0047193002
       3.2757001       3052.7830       1.3896300    0.0035892001
       3.3143001       3017.2280       1.3884100    0.0028723001
       3.3529999       2982.4041       1.3872800    0.0022890000
       3.3919001       2948.2000       1.3860600    0.0015613000
       3.4310000       2914.6021       1.3847100    0.0011564000
       3.4702001       2881.6780       1.3834701    0.0010873000
       3.5095999       2849.3279       1.3823299   0.00094087003
       3.5492001       2817.5359       1.3812400   0.00090141001
       3.5890000       2786.2910       1.3801700   0.00075851998
       3.6291001       2755.5039       1.3791000   0.00073402998
       3.6693001       2725.3149       1.3780500   0.00064526999
       3.7097001       2695.6360       1.3769900   0.00062389002
       3.7505000       2666.3110       1.3759300   0.00058966002
       3.7915001       2637.4790       1.3748500   0.00054947002
       3.8327000       2609.1270       1.3737700   0.00057318999
       3.8743000       2581.1111       1.3726799   0.00060765998
       3.9159999       2553.6260       1.3716100   0.00063428999
       3.9582000       2526.4009       1.3705100   0.00067719998
       4.0005999       2499.6250       1.3694100   0.00068296999
       4.0433002       2473.2271       1.3682801   0.00070939003
       4.0865002       2447.0820       1.3670900   0.00068057998
       4.1297998       2421.4250       1.3658800   0.00079482002
       4.1736002       2396.0129       1.3646300   0.00081949000
       4.2178001       2370.9041       1.3632300   0.00089594000
       4.2624002       2346.0959       1.3625400    0.0010915000
       4.4089999       2268.0879       1.3567600    0.0015226000
       4.4705000       2236.8860       1.3578000    0.0016222000
       5.0000000       2000.0000       1.3369100    0.0020000001
       5.0100002       1996.0081       1.3557500    0.0020000001
       5.0200000       1992.0320       1.3464100    0.0020000001
       5.0300002       1988.0720       1.3431500    0.0020000001
       5.0400000       1984.1270       1.3413700    0.0020000001
       5.0500002       1980.1980       1.3402500    0.0020000001
       5.0609999       1975.8940       1.3391300    0.0020000001
       5.0710001       1971.9980       1.3384700    0.0020000001
       5.0809999       1968.1169       1.3379000    0.0020000001
       5.0920000       1963.8650       1.3371201    0.0020000001
       5.1020002       1960.0160       1.3367300    0.0020000001
       5.1129999       1955.7990       1.3360200    0.0020000001
       5.1230001       1951.9810       1.3356900    0.0020000001
       5.1339998       1947.7990       1.3350199    0.0020000001
       5.1440001       1944.0120       1.3347100    0.0020000001
       5.1550002       1939.8640       1.3340600    0.0020000001
       5.1650000       1936.1080       1.3337500    0.0020000001
       5.1760001       1931.9940       1.3331900    0.0020000001
       5.1869998       1927.8970       1.3327200    0.0020000001
       5.1980000       1923.8170       1.3321600    0.0020000001
       5.2080002       1920.1230       1.3318599    0.0020000001
       5.2189999       1916.0760       1.3313000    0.0020000001
       5.2300000       1912.0460       1.3308300    0.0020000001
       5.2410002       1908.0330       1.3303400    0.0020000001
       5.2519999       1904.0370       1.3298600    0.0020000001
       5.2630000       1900.0570       1.3293700    0.0020000001
       5.2740002       1896.0940       1.3288800    0.0020000001
       5.2849998       1892.1479       1.3284600    0.0020000001
       5.2969999       1887.8610       1.3278000    0.0020000001
       5.3080001       1883.9490       1.3273700    0.0020000001
       5.3189998       1880.0530       1.3269300    0.0020000001
       5.3309999       1875.8210       1.3262600    0.0020000001
       5.3420000       1871.9580       1.3258200    0.0020000001
       5.3530002       1868.1110       1.3253700    0.0020000001
       5.3649998       1863.9330       1.3246800    0.0020000001
       5.3759999       1860.1190       1.3242900    0.0020000001
       5.3880000       1855.9760       1.3236600    0.0020000001
       5.4000001       1851.8521       1.3230200    0.0020000001
       5.4109998       1848.0870       1.3226200    0.0020000001
       5.4229999       1843.9980       1.3219600    0.0020000001
       5.4349999       1839.9260       1.3213700    0.0020000001
       5.4470000       1835.8730       1.3206900    0.0020000001
       5.4580002       1832.1730       1.3202500    0.0020000001
       5.4699998       1828.1541       1.3196100    0.0020000001
       5.4829998       1823.8190       1.3187900    0.0020000001
       5.4949999       1819.8361       1.3181700    0.0020000001
       5.5070000       1815.8710       1.3174300    0.0020000001
       5.5190001       1811.9220       1.3165200    0.0020000001
       5.5310001       1807.9910       1.3159200    0.0030000000
       5.5430002       1804.0770       1.3157300    0.0030000000
       5.5560002       1799.8560       1.3150700    0.0030000000
       5.5679998       1795.9771       1.3146501    0.0030000000
       5.5799999       1792.1150       1.3142000    0.0030000000
       5.5929999       1787.9490       1.3134201    0.0030000000
       5.6050000       1784.1210       1.3130300    0.0030000000
       5.6180000       1779.9930       1.3123000    0.0030000000
       5.6310000       1775.8840       1.3115600    0.0030000000
       5.6430001       1772.1071       1.3111200    0.0030000000
       5.6560001       1768.0341       1.3103499    0.0030000000
       5.6690001       1763.9800       1.3096700    0.0030000000
       5.6820002       1759.9440       1.3089700    0.0030000000
       5.6950002       1755.9260       1.3082600    0.0030000000
       5.7080002       1751.9270       1.3075300    0.0030000000
       5.7210002       1747.9460       1.3067900    0.0030000000
       5.7340002       1743.9830       1.3060400    0.0030000000
       5.7470002       1740.0380       1.3052700    0.0030000000
       5.7600002       1736.1110       1.3045700    0.0030000000
       5.7740002       1731.9020       1.3035400    0.0030000000
       5.7870002       1728.0110       1.3028001    0.0030000000
       5.8000002       1724.1379       1.3020200    0.0030000000
       5.8140001       1719.9860       1.3008900    0.0030000000
       5.8270001       1716.1490       1.3001000    0.0030000000
       5.8410001       1712.0360       1.2988000    0.0030000000
       5.8550000       1707.9420       1.2979000    0.0040000002
       5.8690000       1703.8680       1.2971600    0.0040000002
       5.8820000       1700.1021       1.2966300    0.0040000002
       5.8959999       1696.0649       1.2956100    0.0040000002
       5.9099998       1692.0470       1.2946500    0.0040000002
       5.9239998       1688.0490       1.2936200    0.0040000002
       5.9380002       1684.0690       1.2925000    0.0040000002
       5.9520001       1680.1080       1.2913700    0.0040000002
       5.9670000       1675.8840       1.2895900    0.0040000002
       5.9809999       1671.9611       1.2884099    0.0049999999
       5.9949999       1668.0570       1.2874100    0.0049999999
       6.0100002       1663.8940       1.2853800    0.0049999999
       6.0240002       1660.0270       1.2839299    0.0060000001
       6.0390000       1655.9030       1.2818300    0.0070000002
       6.0530000       1652.0730       1.2803900    0.0080000004
       6.0679998       1647.9890       1.2780600    0.0099999998
       6.0830002       1643.9260       1.2759900     0.013000000
       6.0980000       1639.8820       1.2750700     0.018999999
       6.1129999       1635.8580       1.2783099     0.028000001
       6.1279998       1631.8540       1.2858000     0.033000000
       6.1420002       1628.1340       1.2945400     0.025000000
       6.1580000       1623.9041       1.2943701     0.017000001
       6.1729999       1619.9580       1.2934999     0.012000000
       6.1880002       1616.0310       1.2910000    0.0089999996
       6.2030001       1612.1230       1.2888100    0.0080000004
       6.2189999       1607.9760       1.2863600    0.0070000002
       6.2340002       1604.1071       1.2846200    0.0060000001
       6.2500000       1600.0000       1.2823499    0.0060000001
       6.2659998       1595.9139       1.2804500    0.0060000001
       6.2810001       1592.1030       1.2792400    0.0060000001
       6.2969999       1588.0580       1.2775800    0.0060000001
       6.3130002       1584.0330       1.2761500    0.0060000001
       6.3290000       1580.0280       1.2747400    0.0060000001
       6.3449998       1576.0439       1.2733600    0.0060000001
       6.3610001       1572.0800       1.2721400    0.0060000001
       6.3779998       1567.8900       1.2704300    0.0060000001
       6.3940001       1563.9659       1.2692100    0.0060000001
       6.4099998       1560.0620       1.2679900    0.0060000001
       6.4270000       1555.9360       1.2662600    0.0060000001
       6.4429998       1552.0720       1.2651700    0.0060000001
       6.4600000       1547.9880       1.2635500    0.0060000001
       6.4770002       1543.9250       1.2620800    0.0060000001
       6.4940000       1539.8831       1.2604200    0.0060000001
       6.5100002       1536.0980       1.2592400    0.0060000001
       6.5270000       1532.0970       1.2575001    0.0060000001
       6.5440001       1528.1169       1.2559900    0.0060000001
       6.5619998       1523.9260       1.2538000    0.0060000001
       6.5790000       1519.9880       1.2523900    0.0070000002
       6.5960002       1516.0699       1.2512900    0.0070000002
       6.6139998       1511.9440       1.2494600    0.0070000002
       6.6310000       1508.0680       1.2482500    0.0070000002
       6.6490002       1503.9860       1.2464100    0.0070000002
       6.6669998       1499.9250       1.2446899    0.0070000002
       6.6849999       1495.8860       1.2426900    0.0070000002
       6.7020001       1492.0920       1.2410400    0.0070000002
       6.7199998       1488.0950       1.2393000    0.0080000004
       6.7389998       1483.9000       1.2374300    0.0080000004
       6.7570000       1479.9470       1.2359200    0.0080000004
       6.7750001       1476.0150       1.2341100    0.0080000004
       6.7930002       1472.1040       1.2323999    0.0080000004
       6.8119998       1467.9980       1.2301700    0.0080000004
       6.8309999       1463.9150       1.2277000    0.0080000004
       6.8490000       1460.0670       1.2261200    0.0089999996
       6.8680000       1456.0280       1.2241600    0.0089999996
       6.8870001       1452.0110       1.2221600    0.0089999996
       6.9060001       1448.0160       1.2200000    0.0089999996
       6.9250002       1444.0430       1.2175800    0.0089999996
       6.9439998       1440.0920       1.2156301    0.0099999998
       6.9640002       1435.9561       1.2132200    0.0099999998
       6.9829998       1432.0490       1.2114500    0.0099999998
       7.0029998       1427.9590       1.2088100    0.0099999998
       7.0229998       1423.8929       1.2059000    0.0099999998
       7.0419998       1420.0510       1.2039400     0.011000000
       7.0619998       1416.0291       1.2014600     0.011000000
       7.0819998       1412.0300       1.1989200     0.011000000
       7.1020002       1408.0540       1.1960500     0.011000000
       7.1220002       1404.1000       1.1936200     0.012000000
       7.1430001       1399.9720       1.1905500     0.012000000
       7.1630001       1396.0630       1.1880900     0.012000000
       7.1840000       1391.9821       1.1849800     0.013000000
       7.2049999       1387.9250       1.1819800     0.013000000
       7.2249999       1384.0830       1.1794000     0.013000000
       7.2459998       1380.0720       1.1760700     0.014000000
       7.2670002       1376.0840       1.1734200     0.014000000
       7.2890000       1371.9301       1.1694000     0.014000000
       7.3099999       1367.9890       1.1663700     0.015000000
       7.3309999       1364.0699       1.1634500     0.015000000
       7.3530002       1359.9890       1.1594100     0.015000000
       7.3750000       1355.9320       1.1553800     0.016000001
       7.3959999       1352.0820       1.1523100     0.016000001
       7.4180002       1348.0720       1.1481500     0.017000001
       7.4400001       1344.0861       1.1445400     0.017000001
       7.4629998       1339.9440       1.1397300     0.018000001
       7.4850001       1336.0050       1.1361800     0.018000001
       7.5079999       1331.9130       1.1309000     0.018999999
       7.5300002       1328.0210       1.1274199     0.020000000
       7.5530000       1323.9771       1.1224500     0.020000000
       7.5760002       1319.9580       1.1175100     0.021000000
       7.5990000       1315.9630       1.1126699     0.022000000
       7.6220002       1311.9919       1.1079201     0.023000000
       7.6450000       1308.0439       1.1032000     0.023000000
       7.6690001       1303.9510       1.0966500     0.024000000
       7.6919999       1300.0520       1.0919100     0.025000000
       7.7160001       1296.0081       1.0856000     0.026000001
       7.7399998       1291.9900       1.0795400     0.027000001
       7.7639999       1287.9960       1.0731800     0.028000001
       7.7880001       1284.0270       1.0669399     0.028999999
       7.8130002       1279.9180       1.0590100     0.030999999
       7.8369999       1275.9980       1.0531501     0.032000002
       7.8620000       1271.9410       1.0447000     0.034000002
       7.8860002       1268.0699       1.0383600     0.035000000
       7.9109998       1264.0630       1.0302500     0.037000000
       7.9369998       1259.9220       1.0206200     0.039000001
       7.9619999       1255.9659       1.0126400     0.041000001
       7.9870000       1252.0350       1.0043401     0.043000001
       8.0129995       1247.9720      0.99390000     0.045000002
       8.0389996       1243.9360      0.98298001     0.048000000
       8.0640001       1240.0790      0.97491002     0.050000001
       8.0909996       1235.9410      0.96066999     0.052999999
       8.1169996       1231.9821      0.94948000     0.057000000
       8.1429996       1228.0490      0.93813002     0.061000001
       8.1700001       1223.9900      0.92391998     0.064999998
       8.1969995       1219.9590      0.90986001     0.070000000
       8.2240000       1215.9530      0.89490998     0.075000003
       8.2510004       1211.9740      0.87884003     0.081000000
       8.2779999       1208.0210      0.86330998     0.088000000
       8.3059998       1203.9490      0.84232002     0.096000001
       8.3330002       1200.0480      0.82615000      0.10500000
       8.3610001       1196.0291      0.80388999      0.11600000
       8.3889999       1192.0370      0.78201997      0.12899999
       8.4169998       1188.0720      0.76098001      0.14399999
       8.4460001       1183.9919      0.73460001      0.16300000
       8.4750004       1179.9410      0.70643002      0.18500000
       8.5030003       1176.0560      0.68664002      0.21200000
       8.5319996       1172.0580      0.66292000      0.24400000
       8.5620003       1167.9510      0.63287997      0.28200001
       8.5909996       1164.0090      0.62172002      0.32600001
       8.6210003       1159.9580      0.60361999      0.37500000
       8.6510000       1155.9360      0.59583998      0.42600000
       8.6809998       1151.9410      0.59342998      0.47799999
       8.7110004       1147.9740      0.59596997      0.52999997
       8.7410002       1144.0341      0.61158001      0.58200002
       8.7720003       1139.9910      0.61975002      0.63599998
       8.8030005       1135.9760      0.64393997      0.69099998
       8.8339996       1131.9900      0.67842001      0.74199998
       8.8649998       1128.0320      0.73377001      0.77999997
       8.8970003       1123.9740      0.77652001      0.79299998
       8.9289999       1119.9460      0.81792998      0.77399999
       8.9610004       1115.9470      0.83291000      0.73699999
       8.9930000       1111.9760      0.81826001      0.70599997
       9.0249996       1108.0330      0.79067999      0.69700003
       9.0579996       1103.9960      0.73638999      0.71799999
       9.0909996       1099.9890      0.69163001      0.76800001
       9.1239996       1096.0110      0.66712999      0.84100002
       9.1580000       1091.9410      0.62559003      0.93099999
       9.1910000       1088.0210      0.64297003       1.0310000
       9.2250004       1084.0110      0.64244998       1.1390001
       9.2589998       1080.0300      0.68734998       1.2530000
       9.2939997       1075.9630      0.70718002       1.3720000
       9.3280001       1072.0410      0.80624002       1.4940000
       9.3629999       1068.0341      0.90473002       1.6170000
       9.3990002       1063.9430      0.99956000       1.7350000
       9.4340000       1059.9960       1.1976300       1.8360000
       9.4700003       1055.9659       1.3741400       1.8980000
       9.5059996       1051.9670       1.5876200       1.8950000
       9.5419998       1047.9980       1.7839299       1.8150001
       9.5780001       1044.0590       1.9505399       1.6790000
       9.6149998       1040.0420       2.0475800       1.5380000
       9.6529999       1035.9470       2.0841999       1.4320000
       9.6899996       1031.9919       2.1730101       1.3660001
       9.7279997       1027.9611       2.2374599       1.3090000
       9.7659998       1023.9610       2.3307600       1.2210000
       9.8039999       1019.9920       2.4098799       1.0840000
       9.8420000       1016.0540       2.4602399      0.91900003
       9.8809996       1012.0430       2.4597900      0.75900000
       9.9209995       1007.9630       2.4192100      0.62300003
       9.9600000       1004.0160       2.3861001      0.51400000
       10.000000       1000.0000       2.3272700      0.43000001
       10.040000       996.01599       2.2767200      0.36399999
       10.081000       991.96503       2.2167799      0.31299999
       10.121000       988.04498       2.1755600      0.27200001
       10.163000       983.96100       2.1199901      0.23999999
       10.204000       980.00800       2.0812500      0.21400000
       10.246000       975.99103       2.0381601      0.19300000
       10.288000       972.00598       2.0021000      0.17600001
       10.331000       967.96100       1.9631500      0.16200000
       10.373000       964.04102       1.9345500      0.15099999
       10.417000       959.96899       1.8981800      0.14200000
       10.460000       956.02301       1.8707200      0.13600001
       10.504000       952.01801       1.8415900      0.13200000
       10.549000       947.95697       1.8105400      0.13000000
       10.593000       944.02002       1.7857300      0.13300000
       10.638000       940.02600       1.7598200      0.13900000
       10.684000       935.97900       1.7348100      0.15200000
       10.730000       931.96600       1.7170200      0.17400001
       10.776000       927.98798       1.7128600      0.20400000
       10.823000       923.95801       1.7229500      0.23400000
       10.870000       919.96301       1.7480800      0.24200000
       10.917000       916.00299       1.7710100      0.21799999
       10.965000       911.99298       1.7741300      0.18300000
       11.013000       908.01801       1.7661000      0.15500000
       11.062000       903.99597       1.7477200      0.13600001
       11.111000       900.00897       1.7294800      0.12800001
       11.161000       895.97699       1.7109100      0.12800001
       11.211000       891.98102       1.6983700      0.13500001
       11.261000       888.02100       1.6948200      0.14500000
       11.312000       884.01703       1.6983200      0.15000001
       11.364000       879.97198       1.7028400      0.14100000
       11.416000       875.96399       1.7026600      0.12300000
       11.468000       871.99200       1.6958801      0.10600000
       11.521000       867.97998       1.6824800     0.093000002
       11.574000       864.00598       1.6682400     0.086000003
       11.628000       859.99298       1.6533700     0.086000003
       11.682000       856.01801       1.6452700     0.093000002
       11.737000       852.00598       1.6446000     0.098999999
       11.792000       848.03302       1.6460201     0.086000003
       11.848000       844.02399       1.6387100     0.070000000
       11.905000       839.98297       1.6258700     0.059999999
       11.962000       835.98102       1.6122600     0.054000001
       12.019000       832.01599       1.5991000     0.050999999
       12.077000       828.02002       1.5863400     0.050000001
       12.136000       823.99500       1.5736300     0.048999999
       12.195000       820.00800       1.5620100     0.050000001
       12.255000       815.99298       1.5499099     0.050999999
       12.315000       812.01801       1.5386300     0.054000001
       12.376000       808.01599       1.5276600     0.059000000
       12.438000       803.98798       1.5178699     0.067000002
       12.500000       800.00000       1.5123800     0.078000002
       12.563000       795.98798       1.5126500     0.092000000
       12.626000       792.01599       1.5202399     0.097000003
       12.690000       788.02197       1.5263500     0.089000002
       12.755000       784.00598       1.5258100     0.075000003
       12.821000       779.96997       1.5187500     0.064000003
       12.887000       775.97601       1.5094100     0.057000000
       12.953000       772.02197       1.4995700     0.052000001
       13.021000       767.98999       1.4883000     0.050000001
       13.089000       764.00000       1.4783300     0.048000000
       13.158000       759.99402       1.4678400     0.046999998
       13.228000       755.97198       1.4572700     0.046999998
       13.298000       751.99298       1.4473701     0.046999998
       13.369000       747.99902       1.4372700     0.048000000
       13.441000       743.99200       1.4274300     0.048999999
       13.514000       739.97302       1.4172300     0.050000001
       13.587000       735.99799       1.4072800     0.050999999
       13.661000       732.01099       1.3968700     0.052999999
       13.736000       728.01398       1.3864800     0.055000000
       13.812000       724.00800       1.3756500     0.057000000
       13.889000       719.99402       1.3640300     0.059999999
       13.966000       716.02502       1.3534800     0.064000003
       14.045000       711.99701       1.3411800     0.068000004
       14.124000       708.01501       1.3307400     0.075000003
       14.205000       703.97699       1.3204600     0.082999997
       14.286000       699.98602       1.3145000     0.092000000
       14.368000       695.99103       1.3088100     0.093000002
       14.451000       691.99402       1.2993100     0.090999998
       14.535000       687.99402       1.2865400     0.092000000
       14.620000       683.99500       1.2724200     0.094999999
       14.706000       679.99500       1.2577000      0.10000000
       14.793000       675.99500       1.2426500      0.10600000
       14.881000       671.99799       1.2270200      0.11300000
       14.970000       668.00299       1.2111700      0.12200000
       15.060000       664.01099       1.1955600      0.13100000
       15.152000       659.97900       1.1773100      0.14200000
       15.244000       655.99597       1.1607500      0.15500000
       15.337000       652.01801       1.1440400      0.16900000
       15.432000       648.00403       1.1259201      0.18600000
       15.528000       643.99799       1.1086600      0.20400000
       15.625000       640.00000       1.0915101      0.22499999
       15.723000       636.01099       1.0760700      0.24800000
       15.823000       631.99103       1.0595700      0.27399999
       15.924000       627.98297       1.0457600      0.30300000
       16.025999       623.98602       1.0340400      0.33399999
       16.129000       620.00098       1.0263500      0.36700001
       16.233999       615.99103       1.0187700      0.40099999
       16.340000       611.99500       1.0154001      0.43599999
       16.447001       608.01398       1.0163600      0.47000000
       16.556000       604.01099       1.0178800      0.50300002
       16.667000       599.98798       1.0191300      0.53500003
       16.778999       595.98297       1.0216500      0.56400001
       16.892000       591.99597       1.0249100      0.59399998
       17.007000       587.99298       1.0227200      0.62400001
       17.122999       584.01001       1.0225101      0.65700001
       17.240999       580.01300       1.0191300      0.69600004
       17.361000       576.00403       1.0169899      0.74299997
       17.483000       571.98401       1.0163300      0.80000001
       17.606001       567.98798       1.0283900      0.86600000
       17.731001       563.98401       1.0465300      0.94000000
       17.857000       560.00403       1.0883800       1.0160000
       17.986000       555.98798       1.1335700       1.0880001
       18.115999       551.99799       1.1992000       1.1480000
       18.247999       548.00500       1.2662200       1.1960000
       18.382000       544.01001       1.3386000       1.2400000
       18.518999       539.98602       1.4086800       1.2970001
       18.657000       535.99200       1.5212400       1.3800000
       18.797001       532.00000       1.6912301       1.4510000
       18.938999       528.01099       1.9061199       1.4040000
       19.084000       523.99902       2.0621200       1.1830000
       19.231001       519.99402       2.1002600      0.92100000
       19.379999       515.99597       2.0410099      0.73100001
       19.531000       512.00702       1.9386600      0.62099999
       19.684999       508.00101       1.8175300      0.57200003
       19.841000       504.00699       1.6953900      0.57200003
       20.000000       500.00000       1.5717400      0.62400001
       20.160999       496.00699       1.4657500      0.73900002
       20.325001       492.00500       1.3992500      0.93199998
       20.492001       487.99500       1.4110900       1.1940000
       20.660999       484.00400       1.5408000       1.4680001
       20.833000       480.00800       1.7686501       1.6600000
       21.007999       476.00900       2.0383899       1.7240000
       21.186001       472.01001       2.3415101       1.7510000
       21.368000       467.98999       2.6700001       1.6430000
       21.552000       463.99399       2.9182999       1.2660000
       21.739000       460.00299       2.9786000      0.86400002
       21.930000       455.99600       2.9143701      0.59200001
       22.124001       451.99799       2.8161600      0.42500001
       22.320999       448.00900       2.7198100      0.32100001
       22.523001       443.99100       2.6313400      0.25299999
       22.726999       440.00500       2.5589099      0.20600000
       22.936001       435.99600       2.4946699      0.17200001
       23.148001       432.00299       2.4409599      0.14700000
       23.364000       428.00900       2.3944800      0.12700000
       23.584999       423.99799       2.3537099      0.11200000
       23.809999       419.99200       2.3184099     0.098999999
       24.038000       416.00800       2.2883999     0.089000002
       24.271999       411.99701       2.2623799     0.081000000
       24.510000       407.99701       2.2416699     0.072999999
       24.752001       404.00800       2.2293501     0.067000002
       25.000000       400.00000       2.2129400     0.061999999
