Repository: sesquideus/phd

File: erasmus/geofit/Optical_Constants/silicates/phyllo/serpentine_1_oc.txt
Serpentine powder pellet
from Roush, Pollack, and Orenberg, Icarus, 94, 191-208, 1991
  Wave.   real   imag.
  (um)   index  index
  5.000  1.344  0.002
  5.010  1.343  0.002
  5.020  1.343  0.002
  5.030  1.343  0.002
  5.040  1.343  0.002
  5.050  1.342  0.002
  5.061  1.342  0.002
  5.071  1.342  0.002
  5.081  1.341  0.002
  5.092  1.341  0.002
  5.102  1.341  0.002
  5.113  1.340  0.002
  5.123  1.340  0.002
  5.134  1.340  0.002
  5.144  1.340  0.002
  5.155  1.339  0.002
  5.165  1.339  0.002
  5.176  1.339  0.002
  5.187  1.338  0.002
  5.198  1.338  0.002
  5.208  1.338  0.002
  5.219  1.337  0.002
  5.230  1.337  0.002
  5.241  1.337  0.002
  5.252  1.336  0.002
  5.263  1.336  0.002
  5.274  1.336  0.002
  5.285  1.335  0.002
  5.297  1.335  0.002
  5.308  1.335  0.002
  5.319  1.334  0.002
  5.331  1.334  0.002
  5.342  1.334  0.002
  5.353  1.333  0.002
  5.365  1.333  0.002
  5.376  1.333  0.002
  5.388  1.332  0.002
  5.400  1.332  0.002
  5.411  1.332  0.002
  5.423  1.331  0.002
  5.435  1.331  0.002
  5.447  1.330  0.002
  5.458  1.330  0.002
  5.470  1.329  0.002
  5.483  1.329  0.002
  5.495  1.329  0.002
  5.507  1.328  0.002
  5.519  1.328  0.002
  5.531  1.327  0.002
  5.543  1.327  0.002
  5.556  1.327  0.002
  5.568  1.326  0.002
  5.580  1.326  0.002
  5.593  1.325  0.002
  5.605  1.325  0.002
  5.618  1.324  0.002
  5.631  1.324  0.002
  5.643  1.324  0.003
  5.656  1.323  0.003
  5.669  1.323  0.003
  5.682  1.322  0.003
  5.695  1.322  0.003
  5.708  1.321  0.003
  5.721  1.321  0.003
  5.734  1.320  0.003
  5.747  1.320  0.003
  5.760  1.319  0.003
  5.774  1.319  0.003
  5.787  1.318  0.003
  5.800  1.318  0.003
  5.814  1.317  0.003
  5.827  1.317  0.003
  5.841  1.316  0.003
  5.855  1.316  0.003
  5.869  1.315  0.003
  5.882  1.315  0.003
  5.896  1.314  0.003
  5.910  1.314  0.003
  5.924  1.313  0.003
  5.938  1.313  0.003
  5.952  1.312  0.003
  5.967  1.311  0.003
  5.981  1.311  0.003
  5.995  1.310  0.003
  6.010  1.309  0.003
  6.024  1.309  0.003
  6.039  1.308  0.003
  6.053  1.308  0.003
  6.068  1.307  0.003
  6.083  1.306  0.004
  6.098  1.306  0.004
  6.113  1.305  0.004
  6.128  1.304  0.004
  6.142  1.304  0.004
  6.158  1.303  0.004
  6.173  1.303  0.004
  6.188  1.302  0.004
  6.203  1.301  0.004
  6.219  1.300  0.004
  6.234  1.300  0.004
  6.250  1.299  0.004
  6.266  1.298  0.004
  6.281  1.298  0.004
  6.297  1.297  0.004
  6.313  1.296  0.004
  6.329  1.295  0.004
  6.345  1.294  0.004
  6.361  1.294  0.004
  6.378  1.293  0.004
  6.394  1.292  0.004
  6.410  1.291  0.005
  6.427  1.291  0.005
  6.443  1.290  0.005
  6.460  1.289  0.005
  6.477  1.288  0.005
  6.494  1.287  0.005
  6.510  1.286  0.005
  6.527  1.285  0.005
  6.544  1.284  0.005
  6.562  1.283  0.005
  6.579  1.283  0.005
  6.596  1.282  0.005
  6.614  1.281  0.005
  6.631  1.280  0.005
  6.649  1.279  0.006
  6.667  1.278  0.006
  6.685  1.277  0.006
  6.702  1.276  0.006
  6.720  1.275  0.006
  6.739  1.273  0.006
  6.757  1.272  0.006
  6.775  1.271  0.006
  6.793  1.270  0.006
  6.812  1.269  0.006
  6.831  1.268  0.006
  6.849  1.267  0.006
  6.868  1.266  0.007
  6.887  1.264  0.007
  6.906  1.263  0.007
  6.925  1.262  0.007
  6.944  1.261  0.007
  6.964  1.259  0.007
  6.983  1.258  0.007
  7.003  1.257  0.007
  7.023  1.255  0.008
  7.042  1.254  0.008
  7.062  1.253  0.008
  7.082  1.251  0.008
  7.102  1.250  0.008
  7.122  1.248  0.008
  7.143  1.247  0.008
  7.163  1.245  0.009
  7.184  1.244  0.009
  7.205  1.242  0.009
  7.225  1.240  0.009
  7.246  1.239  0.009
  7.267  1.237  0.009
  7.289  1.235  0.010
  7.310  1.234  0.010
  7.331  1.232  0.010
  7.353  1.230  0.010
  7.375  1.228  0.010
  7.396  1.226  0.011
  7.418  1.224  0.011
  7.440  1.222  0.011
  7.463  1.220  0.011
  7.485  1.218  0.012
  7.508  1.216  0.012
  7.530  1.214  0.012
  7.553  1.212  0.012
  7.576  1.209  0.013
  7.599  1.207  0.013
  7.622  1.205  0.013
  7.645  1.202  0.014
  7.669  1.200  0.014
  7.692  1.197  0.014
  7.716  1.195  0.015
  7.740  1.192  0.015
  7.764  1.189  0.015
  7.788  1.186  0.016
  7.813  1.184  0.016
  7.837  1.181  0.017
  7.862  1.178  0.017
  7.886  1.174  0.018
  7.911  1.171  0.018
  7.937  1.168  0.019
  7.962  1.164  0.019
  7.987  1.161  0.020
  8.013  1.157  0.020
  8.039  1.153  0.021
  8.064  1.150  0.022
  8.091  1.146  0.023
  8.117  1.141  0.023
  8.143  1.137  0.024
  8.170  1.133  0.025
  8.197  1.128  0.026
  8.224  1.123  0.027
  8.251  1.118  0.028
  8.278  1.113  0.029
  8.306  1.108  0.030
  8.333  1.102  0.032
  8.361  1.097  0.033
  8.389  1.091  0.034
  8.417  1.084  0.036
  8.446  1.078  0.038
  8.475  1.071  0.040
  8.503  1.064  0.042
  8.532  1.056  0.044
  8.562  1.048  0.046
  8.591  1.040  0.049
  8.621  1.031  0.052
  8.651  1.022  0.055
  8.681  1.012  0.059
  8.711  1.002  0.063
  8.741  0.991  0.067
  8.772  0.979  0.073
  8.803  0.967  0.079
  8.834  0.954  0.085
  8.865  0.940  0.094
  8.897  0.925  0.103
  8.929  0.909  0.114
  8.961  0.892  0.128
  8.993  0.875  0.144
  9.025  0.858  0.164
  9.058  0.841  0.188
  9.091  0.828  0.218
  9.124  0.819  0.252
  9.158  0.819  0.289
  9.191  0.830  0.325
  9.225  0.851  0.352
  9.259  0.875  0.366
  9.294  0.893  0.366
  9.328  0.899  0.358
  9.363  0.891  0.351
  9.399  0.873  0.351
  9.434  0.848  0.361
  9.470  0.821  0.381
  9.506  0.795  0.412
  9.542  0.772  0.453
  9.578  0.756  0.503
  9.615  0.750  0.560
  9.653  0.754  0.621
  9.690  0.771  0.684
  9.728  0.800  0.744
  9.766  0.840  0.798
  9.804  0.889  0.843
  9.842  0.942  0.876
  9.881  0.994  0.897
  9.921  1.040  0.910
  9.960  1.077  0.920
 10.000  1.107  0.935
 10.040  1.135  0.959
 10.081  1.171  0.992
 10.121  1.220  1.030
 10.163  1.285  1.063
 10.204  1.362  1.082
 10.246  1.441  1.086
 10.288  1.514  1.079
 10.331  1.582  1.075
 10.373  1.661  1.079
 10.417  1.769  1.077
 10.460  1.907  1.033
 10.504  2.033  0.925
 10.549  2.105  0.776
 10.593  2.118  0.628
 10.638  2.093  0.506
 10.684  2.050  0.412
 10.730  2.003  0.342
 10.776  1.956  0.289
 10.823  1.912  0.248
 10.870  1.872  0.217
 10.917  1.836  0.191
 10.965  1.802  0.171
 11.013  1.771  0.155
 11.062  1.743  0.141
 11.111  1.718  0.129
 11.161  1.694  0.119
 11.211  1.672  0.111
 11.261  1.651  0.104
 11.312  1.632  0.098
 11.364  1.613  0.093
 11.416  1.596  0.088
 11.468  1.580  0.084
 11.521  1.564  0.080
 11.574  1.550  0.077
 11.628  1.535  0.075
 11.682  1.522  0.073
 11.737  1.508  0.071
 11.792  1.495  0.069
 11.848  1.483  0.068
 11.905  1.471  0.066
 11.962  1.459  0.066
 12.019  1.447  0.065
 12.077  1.436  0.064
 12.136  1.425  0.064
 12.195  1.414  0.064
 12.255  1.403  0.064
 12.315  1.392  0.064
 12.376  1.381  0.064
 12.438  1.370  0.065
 12.500  1.359  0.066
 12.563  1.348  0.067
 12.626  1.337  0.068
 12.690  1.327  0.069
 12.755  1.315  0.070
 12.821  1.304  0.072
 12.887  1.293  0.074
 12.953  1.281  0.076
 13.021  1.270  0.079
 13.089  1.258  0.081
 13.158  1.245  0.084
 13.228  1.233  0.088
 13.298  1.220  0.092
 13.369  1.206  0.096
 13.441  1.193  0.100
 13.514  1.179  0.106
 13.587  1.164  0.111
 13.661  1.149  0.118
 13.736  1.133  0.125
 13.812  1.117  0.133
 13.889  1.100  0.142
 13.966  1.082  0.152
 14.045  1.064  0.164
 14.124  1.045  0.177
 14.205  1.025  0.192
 14.286  1.005  0.209
 14.368  0.984  0.229
 14.451  0.963  0.251
 14.535  0.942  0.277
 14.620  0.922  0.307
 14.706  0.902  0.340
 14.793  0.885  0.379
 14.881  0.870  0.422
 14.970  0.860  0.470
 15.060  0.855  0.522
 15.152  0.857  0.577
 15.244  0.866  0.635
 15.337  0.884  0.695
 15.432  0.912  0.753
 15.528  0.950  0.810
 15.625  0.998  0.861
 15.723  1.055  0.906
 15.823  1.122  0.941
 15.924  1.196  0.963
 16.026  1.273  0.970
 16.129  1.350  0.960
 16.234  1.421  0.933
 16.340  1.482  0.893
 16.447  1.528  0.843
 16.556  1.559  0.787
 16.667  1.574  0.731
 16.779  1.576  0.678
 16.892  1.566  0.632
 17.007  1.547  0.594
 17.123  1.521  0.565
 17.241  1.491  0.546
 17.361  1.460  0.538
 17.483  1.430  0.541
 17.606  1.406  0.555
 17.731  1.394  0.577
 17.857  1.398  0.599
 17.986  1.417  0.610
 18.116  1.439  0.601
 18.248  1.449  0.572
 18.382  1.438  0.537
 18.519  1.407  0.506
 18.657  1.363  0.487
 18.797  1.309  0.481
 18.939  1.250  0.489
 19.084  1.189  0.512
 19.231  1.126  0.550
 19.380  1.065  0.606
 19.531  1.010  0.680
 19.685  0.967  0.775
 19.841  0.945  0.889
 20.000  0.959  1.008
 20.161  0.990  1.105
 20.325  1.013  1.207
 20.492  1.058  1.328
 20.661  1.139  1.447
 20.833  1.252  1.546
 21.008  1.381  1.612
 21.186  1.503  1.646
 21.368  1.608  1.670
 21.552  1.706  1.703
 21.739  1.819  1.745
 21.930  1.955  1.779
 22.124  2.106  1.793
 22.321  2.255  1.795
 22.523  2.418  1.828
 22.727  2.748  1.882
 22.936  3.200  1.551
 23.148  3.221  1.079
 23.364  3.101  0.817
 23.585  2.990  0.659
 23.810  2.897  0.549
 24.038  2.817  0.467
 24.272  2.747  0.402
 24.510  2.684  0.350
 24.752  2.628  0.307
 25.000  2.578  0.272

File: erasmus/geofit/Optical_Constants/silicates/phyllo/serpentine_3_oc.txt
Serpentine optical constants used in Bauer et al. 2003 (Icarus
158, 178-190, 2002).  They were Derived from reflectance data
using SEM imaging to determine grain size and an inversion of
Hapke theory.  Initial assumption was that the real index had
a constant value of 1.55 over the wavelength domain.  This
resulted in initial estimates of the imaginary index.  These
values of the imginary index were used in a subtractive
Krammers-Kronig analysis (KK)to determine the wavelength
dependence of the real index.  This Hapke-KK process was
iterated until neither the real or imaginary index changed
significantly.
  Wavelenth  Inverse     Real    Imaginary
  (microns)    cm       Index    Index
    4.5319   2206.60   1.58269  1.8288E-02
    4.4705   2236.90   1.58033  1.6040E-02
    4.4090   2268.10   1.57060  1.5229E-02
    4.2624   2346.10   1.57731  1.4768E-02
    4.2178   2370.90   1.56909  1.3900E-02
    4.1736   2396.00   1.57005  1.5183E-02
    4.1298   2421.40   1.57026  1.3348E-02
    4.0865   2447.10   1.56986  1.5957E-02
    4.0433   2473.20   1.56915  1.3823E-02
    4.0006   2499.60   1.56958  1.3787E-02
    3.9582   2526.40   1.56968  1.4535E-02
    3.9160   2553.60   1.56903  1.5423E-02
    3.8743   2581.10   1.56880  1.3733E-02
    3.8327   2609.10   1.56962  1.3762E-02
    3.7915   2637.50   1.56971  1.5383E-02
    3.7505   2666.30   1.56939  1.5155E-02
    3.7097   2695.60   1.56954  1.5255E-02
    3.6693   2725.30   1.56981  1.5564E-02
    3.6291   2755.50   1.56968  1.6815E-02
    3.5890   2786.30   1.56912  1.7151E-02
    3.5492   2817.50   1.56895  1.6279E-02
    3.5096   2849.30   1.56947  1.5975E-02
    3.4702   2881.70   1.57049  1.5662E-02
    3.4310   2914.60   1.57182  1.6303E-02
    3.3919   2948.20   1.57307  1.7923E-02
    3.3530   2982.40   1.57363  2.0397E-02
    3.3143   3017.20   1.57348  2.2372E-02
    3.2757   3052.80   1.57355  2.3609E-02
    3.2372   3089.10   1.57347  2.6176E-02
    3.1989   3126.10   1.57255  2.8676E-02
    3.1606   3164.00   1.57182  2.9702E-02
    3.1224   3202.70   1.57082  3.2542E-02
    3.0843   3242.20   1.56993  3.2902E-02
    3.0464   3282.60   1.56972  3.5180E-02
    3.0084   3324.00   1.56877  3.8827E-02
    2.9705   3366.40   1.56641  4.2549E-02
    2.9326   3409.90   1.56464  4.2941E-02
    2.8949   3454.40   1.56455  4.5428E-02
    2.8571   3500.10   1.56336  5.3633E-02
    2.8193   3547.00   1.56194  6.0570E-02
    2.7815   3595.20   1.54462  9.7948E-02
    2.7436   3644.80   1.49675  1.1215E-01
    2.7058   3695.80   1.48145  1.4311E-02
    2.6679   3748.30   1.50414  5.4683E-03
    2.6301   3802.10   1.51609  5.0616E-03
    2.5922   3857.70   1.52268  5.1794E-03
    2.5541   3915.30   1.52742  5.1877E-03
    2.5263   3958.40   1.52963  5.0138E-03
    2.5064   3989.80   1.53033  4.9188E-03
    2.4864   4021.90   1.53159  4.6382E-03
    2.4663   4054.70   1.53273  4.4143E-03
    2.4459   4088.50   1.53378  4.3207E-03
    2.4255   4122.90   1.53468  4.1514E-03
    2.4049   4158.20   1.53554  4.0613E-03
    2.3842   4194.30   1.53635  3.9144E-03
    2.3633   4231.40   1.53713  3.9430E-03
    2.3422   4269.50   1.53765  4.2889E-03
    2.3210   4308.50   1.53787  4.2952E-03
    2.2997   4348.40   1.53818  3.7150E-03
    2.2782   4389.40   1.53874  3.3309E-03
    2.2566   4431.40   1.53929  3.1084E-03
    2.2347   4474.90   1.53987  2.8814E-03
    2.2128   4519.20   1.54041  2.7228E-03
    2.1907   4564.80   1.54096  2.6425E-03
    2.1685   4611.50   1.54145  2.5937E-03
    2.1461   4659.60   1.54189  2.6264E-03
    2.1236   4709.00   1.54225  2.6376E-03
    2.1010   4759.60   1.54258  2.5723E-03
    2.0783   4811.60   1.54293  2.4861E-03
    2.0554   4865.20   1.54328  2.4810E-03
    2.0324   4920.30   1.54358  2.5440E-03
    2.0094   4976.60   1.54381  2.5311E-03
    1.9862   5034.70   1.54403  2.5260E-03
    1.9629   5094.50   1.54424  2.4895E-03
    1.9396   5155.70   1.54442  2.4370E-03
    1.9162   5218.70   1.54461  2.3835E-03
    1.8928   5283.20   1.54479  2.2646E-03
    1.8693   5349.60   1.54500  2.1727E-03
    1.8458   5417.70   1.54522  2.0953E-03
    1.8222   5487.90   1.54543  2.0531E-03
    1.7986   5559.90   1.54563  1.9975E-03
    1.7751   5633.50   1.54582  1.9522E-03
    1.7515   5709.40   1.54601  1.9443E-03
    1.7280   5787.00   1.54616  1.9235E-03
    1.7045   5866.80   1.54632  1.8795E-03
    1.6811   5948.50   1.54647  1.8595E-03
    1.6577   6032.50   1.54661  1.8220E-03
    1.6344   6118.50   1.54675  1.7913E-03
    1.6112   6206.60   1.54688  1.7781E-03
    1.5882   6296.40   1.54701  1.7367E-03
    1.5653   6388.60   1.54714  1.7194E-03
    1.5425   6483.00   1.54726  1.6985E-03
    1.5199   6579.40   1.54738  1.6816E-03
    1.4975   6677.80   1.54749  1.6819E-03
    1.4753   6778.30   1.54759  1.6793E-03
    1.4533   6880.90   1.54769  1.6674E-03
    1.4316   6985.20   1.54779  1.6790E-03
    1.4102   7091.20   1.54786  1.7519E-03
    1.3890   7199.40   1.54785  1.8373E-03
    1.3682   7308.90   1.54784  1.7047E-03
    1.3477   7420.00   1.54792  1.5972E-03
    1.3276   7532.40   1.54787  1.5772E-03
    1.3034   7672.20   1.54840  1.5558E-03
    1.2905   7748.90   1.54806  1.5592E-03
    1.2777   7826.60   1.54814  1.5481E-03
    1.2650   7905.10   1.54818  1.5273E-03
    1.2523   7985.30   1.54824  1.5049E-03
    1.2397   8066.50   1.54828  1.5321E-03
    1.2271   8149.30   1.54830  1.5418E-03
    1.2146   8233.20   1.54832  1.5156E-03
    1.2020   8319.50   1.54836  1.5202E-03
    1.1895   8406.90   1.54838  1.5199E-03
    1.1770   8496.20   1.54840  1.5269E-03
    1.1646   8586.60   1.54840  1.5125E-03
    1.1521   8679.80   1.54842  1.4998E-03
    1.1397   8774.20   1.54843  1.4735E-03
    1.1273   8870.80   1.54845  1.4666E-03
    1.1149   8969.40   1.54846  1.4450E-03
    1.1025   9070.30   1.54848  1.4330E-03
    1.0901   9173.50   1.54850  1.4115E-03
    1.0778   9278.20   1.54851  1.3846E-03
    1.0654   9386.10   1.54853  1.3828E-03
    1.0530   9496.70   1.54855  1.3574E-03
    1.0407   9608.90   1.54855  1.3408E-03
    1.0283   9724.80   1.54858  1.3132E-03
    1.0160   9842.50   1.54859  1.3038E-03
    1.0036   9964.10   1.54861  1.2666E-03
    0.9912  10088.80   1.54864  1.2625E-03
    0.9789  10215.50   1.54865  1.2369E-03
    0.9665  10346.60   1.54868  1.2457E-03
    0.9542  10480.00   1.54867  1.2349E-03
    0.9418  10618.00   1.54869  1.2285E-03
    0.9295  10758.50   1.54868  1.2022E-03
    0.9171  10903.90   1.54870  1.1846E-03
    0.9048  11052.20   1.54870  1.1663E-03
    0.8924  11205.70   1.54870  1.1515E-03
    0.8801  11362.30   1.54870  1.1252E-03
    0.8678  11523.40   1.54871  1.0732E-03
    0.8554  11690.40   1.54873  1.0756E-03
    0.8431  11861.00   1.54873  1.0396E-03
    0.8308  12036.60   1.54874  1.0042E-03
    0.8185  12217.50   1.54876  9.8215E-04
    0.8063  12402.30   1.54877  9.8141E-04
    0.7940  12594.50   1.54878  9.6640E-04
    0.7818  12791.00   1.54878  9.5418E-04
    0.7696  12993.80   1.54878  9.3594E-04
    0.7574  13203.10   1.54877  9.4246E-04
    0.7452  13419.20   1.54874  9.3037E-04
    0.7331  13640.70   1.54870  9.0959E-04
    0.7210  13869.60   1.54868  8.4087E-04
    0.7090  14104.40   1.54866  8.1960E-04
    0.6970  14347.20   1.54863  7.8631E-04
    0.6850  14598.50   1.54856  7.6208E-04
    0.6731  14856.60   1.54844  7.0641E-04
    0.6612  15124.00   1.54838  6.9576E-04

File: erasmus/geofit/Optical_Constants/silicates/phyllo/montmorillonite_5_oc.txt (part 2 of 2)
Data for montmorillonite from Roush, 2005, Icarus, 
179, 259-264.
 Wave       Frequency    real       imaginary
(micron)      cm-1      index        index
2.3842	4194.30	1.3890	2.2951E-04	   
2.4049	4158.20	1.3886	2.5806E-04	   
2.4255	4122.90	1.3881	2.9125E-04	   
2.4459	4088.50	1.3877	3.2867E-04	   
2.4663	4054.70	1.3871	3.6763E-04	   
2.4778	4035.80	1.3871	3.8919E-04	   
2.5160	3974.60	1.3859	4.2252E-04	   
2.5541	3915.30	1.3848	4.9218E-04	   
2.5922	3857.70	1.3834	5.9284E-04	   
2.6301	3802.10	1.3816	6.6261E-04	   
2.6679	3748.30	1.3790	8.4949E-04	   
2.7058	3695.80	1.3751	2.1590E-03	   
2.7436	3644.80	1.3718	9.6247E-03	   
2.7815	3595.20	1.3780	2.6962E-02	   
2.8193	3547.00	1.3852	1.5493E-02	   
2.8571	3500.10	1.3849	1.4226E-02	   
2.8949	3454.40	1.3851	1.5126E-02	   
2.9326	3409.90	1.3864	1.6180E-02	   
2.9705	3366.40	1.3880	1.5734E-02	   
3.0084	3324.00	1.3900	1.6112E-02	   
3.0464	3282.60	1.3912	1.2202E-02	   
3.0843	3242.20	1.3911	1.1518E-02	   
3.1224	3202.70	1.3917	1.0737E-02	   
3.1606	3164.00	1.3920	8.0972E-03	   
3.1989	3126.10	1.3913	6.0991E-03	   
3.2372	3089.10	1.3902	4.7193E-03	   
3.2757	3052.80	1.3890	3.5892E-03	   
3.3143	3017.20	1.3878	2.8723E-03	   
3.3530	2982.40	1.3867	2.2890E-03	   
3.3919	2948.20	1.3855	1.5613E-03	   
3.4310	2914.60	1.3841	1.1564E-03	   
3.4702	2881.70	1.3829	1.0873E-03	   
3.5096	2849.30	1.3817	9.4087E-04	   
3.5492	2817.50	1.3806	9.0141E-04	   
3.5890	2786.30	1.3796	7.5852E-04	   
3.6291	2755.50	1.3785	7.3403E-04	   
3.6693	2725.30	1.3775	6.4527E-04	   
3.7097	2695.60	1.3764	6.2389E-04	   
3.7505	2666.30	1.3753	5.8966E-04	   
3.7915	2637.50	1.3743	5.4947E-04	   
3.8327	2609.10	1.3732	5.7319E-04	   
3.8743	2581.10	1.3721	6.0766E-04	   
3.9160	2553.60	1.3710	6.3429E-04	   
3.9582	2526.40	1.3699	6.7720E-04	   
4.0006	2499.60	1.3688	6.8297E-04	   
4.0433	2473.20	1.3677	7.0939E-04	   
4.0865	2447.10	1.3665	6.8058E-04	   
4.1298	2421.40	1.3653	7.9482E-04	   
4.1736	2396.00	1.3640	8.1949E-04	   
4.2178	2370.90	1.3626	8.9594E-04	   
4.2624	2346.10	1.3620	1.0915E-03	   
4.4090	2268.10	1.3562	1.5226E-03	   
4.4705	2236.90	1.3572	1.6222E-03	   
5.0000	2000.00	1.3363	2.0000E-03	   
5.0100	1996.01	1.3552	2.0000E-03	   
5.0200	1992.03	1.3458	2.0000E-03	   
5.0300	1988.07	1.3426	2.0000E-03	   
5.0400	1984.13	1.3408	2.0000E-03	   
5.0500	1980.20	1.3397	2.0000E-03	   
5.0610	1975.89	1.3385	2.0000E-03	   
5.0710	1972.00	1.3379	2.0000E-03	   
5.0810	1968.12	1.3373	2.0000E-03	   
5.0920	1963.86	1.3365	2.0000E-03	   
5.1020	1960.02	1.3361	2.0000E-03	   
5.1130	1955.80	1.3354	2.0000E-03	   
5.1230	1951.98	1.3351	2.0000E-03	   
5.1340	1947.80	1.3344	2.0000E-03	   
5.1440	1944.01	1.3341	2.0000E-03	   
5.1550	1939.86	1.3335	2.0000E-03	   
5.1650	1936.11	1.3332	2.0000E-03	   
5.1760	1931.99	1.3326	2.0000E-03	   
5.1870	1927.90	1.3321	2.0000E-03	   
5.1980	1923.82	1.3316	2.0000E-03	   
5.2080	1920.12	1.3313	2.0000E-03	   
5.2190	1916.08	1.3307	2.0000E-03	   
5.2300	1912.05	1.3302	2.0000E-03	   
5.2410	1908.03	1.3298	2.0000E-03	   
5.2520	1904.04	1.3293	2.0000E-03	   
5.2630	1900.06	1.3288	2.0000E-03	   
5.2740	1896.09	1.3283	2.0000E-03	   
5.2850	1892.15	1.3279	2.0000E-03	   
5.2970	1887.86	1.3272	2.0000E-03	   
5.3080	1883.95	1.3268	2.0000E-03	   
5.3190	1880.05	1.3263	2.0000E-03	   
5.3310	1875.82	1.3257	2.0000E-03	   
5.3420	1871.96	1.3252	2.0000E-03	   
5.3530	1868.11	1.3248	2.0000E-03	   
5.3650	1863.93	1.3241	2.0000E-03	   
5.3760	1860.12	1.3237	2.0000E-03	   
5.3880	1855.98	1.3231	2.0000E-03	   
5.4000	1851.85	1.3224	2.0000E-03	   
5.4110	1848.09	1.3220	2.0000E-03	   
5.4230	1844.00	1.3214	2.0000E-03	   
5.4350	1839.93	1.3208	2.0000E-03	   
5.4470	1835.87	1.3201	2.0000E-03	   
5.4580	1832.17	1.3197	2.0000E-03	   
5.4700	1828.15	1.3190	2.0000E-03	   
5.4830	1823.82	1.3182	2.0000E-03	   
5.4950	1819.84	1.3176	2.0000E-03	   
5.5070	1815.87	1.3168	2.0000E-03	   
5.5190	1811.92	1.3159	2.0000E-03	   
5.5310	1807.99	1.3153	3.0000E-03	   
5.5430	1804.08	1.3151	3.0000E-03	   
5.5560	1799.86	1.3145	3.0000E-03	   
5.5680	1795.98	1.3141	3.0000E-03	   
5.5800	1792.11	1.3136	3.0000E-03	   
5.5930	1787.95	1.3128	3.0000E-03	   
5.6050	1784.12	1.3124	3.0000E-03	    
5.6180	1779.99	1.3117	3.0000E-03	   
5.6310	1775.88	1.3110	3.0000E-03	   
5.6430	1772.11	1.3105	3.0000E-03	   
5.6560	1768.03	1.3098	3.0000E-03	   
5.6690	1763.98	1.3091	3.0000E-03	   
5.6820	1759.94	1.3084	3.0000E-03	   
5.6950	1755.93	1.3077	3.0000E-03	   
5.7080	1751.93	1.3069	3.0000E-03	   
5.7210	1747.95	1.3062	3.0000E-03	   
5.7340	1743.98	1.3055	3.0000E-03	   
5.7470	1740.04	1.3047	3.0000E-03	   
5.7600	1736.11	1.3040	3.0000E-03	   
5.7740	1731.90	1.3030	3.0000E-03	   
5.7870	1728.01	1.3022	3.0000E-03	   
5.8000	1724.14	1.3014	3.0000E-03	   
5.8140	1719.99	1.3003	3.0000E-03	   
5.8270	1716.15	1.2995	3.0000E-03	   
5.8410	1712.04	1.2982	3.0000E-03	   
5.8550	1707.94	1.2973	4.0000E-03	   
5.8690	1703.87	1.2966	4.0000E-03	   
5.8820	1700.10	1.2960	4.0000E-03	   
5.8960	1696.07	1.2950	4.0000E-03	   
5.9100	1692.05	1.2941	4.0000E-03	   
5.9240	1688.05	1.2930	4.0000E-03	   
5.9380	1684.07	1.2919	4.0000E-03	   
5.9520	1680.11	1.2908	4.0000E-03	   
5.9670	1675.88	1.2890	4.0000E-03	   
5.9810	1671.96	1.2878	5.0000E-03	   
5.9950	1668.06	1.2868	5.0000E-03	   
6.0100	1663.89	1.2848	5.0000E-03	   
6.0240	1660.03	1.2833	6.0000E-03	   
6.0390	1655.90	1.2812	7.0000E-03	   
6.0530	1652.07	1.2798	8.0000E-03	   
6.0680	1647.99	1.2775	1.0000E-02	   
6.0830	1643.93	1.2754	1.3000E-02	   
6.0980	1639.88	1.2745	1.9000E-02	   
6.1130	1635.86	1.2777	2.8000E-02	   
6.1280	1631.85	1.2852	3.3000E-02	   
6.1420	1628.13	1.2940	2.5000E-02	   
6.1580	1623.90	1.2938	1.7000E-02	   
6.1730	1619.96	1.2929	1.2000E-02	   
6.1880	1616.03	1.2904	9.0000E-03	   
6.2030	1612.12	1.2882	8.0000E-03	   
6.2190	1607.98	1.2858	7.0000E-03	   
6.2340	1604.11	1.2840	6.0000E-03	   
6.2500	1600.00	1.2818	6.0000E-03	   
6.2660	1595.91	1.2799	6.0000E-03	   
6.2810	1592.10	1.2786	6.0000E-03	   
6.2970	1588.06	1.2770	6.0000E-03	   
6.3130	1584.03	1.2756	6.0000E-03	   
6.3290	1580.03	1.2742	6.0000E-03	   
6.3450	1576.04	1.2728	6.0000E-03	   
6.3610	1572.08	1.2716	6.0000E-03	   
6.3780	1567.89	1.2698	6.0000E-03	   
6.3940	1563.97	1.2686	6.0000E-03	   
6.4100	1560.06	1.2674	6.0000E-03	   
6.4270	1555.94	1.2657	6.0000E-03	   
6.4430	1552.07	1.2646	6.0000E-03	   
6.4600	1547.99	1.2630	6.0000E-03	   
6.4770	1543.92	1.2615	6.0000E-03	   
6.4940	1539.88	1.2598	6.0000E-03	   
6.5100	1536.10	1.2587	6.0000E-03	   
6.5270	1532.10	1.2569	6.0000E-03	   
6.5440	1528.12	1.2554	6.0000E-03	   
6.5620	1523.93	1.2532	6.0000E-03	   
6.5790	1519.99	1.2518	7.0000E-03	   
6.5960	1516.07	1.2507	7.0000E-03	   
6.6140	1511.94	1.2489	7.0000E-03	   
6.6310	1508.07	1.2477	7.0000E-03	   
6.6490	1503.99	1.2458	7.0000E-03	   
6.6670	1499.93	1.2441	7.0000E-03	   
6.6850	1495.89	1.2421	7.0000E-03	   
6.7020	1492.09	1.2404	7.0000E-03	   
6.7200	1488.10	1.2387	8.0000E-03	   
6.7390	1483.90	1.2368	8.0000E-03	   
6.7570	1479.95	1.2353	8.0000E-03	   
6.7750	1476.01	1.2335	8.0000E-03	   
6.7930	1472.10	1.2318	8.0000E-03	   
6.8120	1468.00	1.2296	8.0000E-03	   
6.8310	1463.91	1.2271	8.0000E-03	   
6.8490	1460.07	1.2255	9.0000E-03	   
6.8680	1456.03	1.2236	9.0000E-03	   
6.8870	1452.01	1.2216	9.0000E-03	   
6.9060	1448.02	1.2194	9.0000E-03	   
6.9250	1444.04	1.2170	9.0000E-03	   
6.9440	1440.09	1.2150	1.0000E-02	   
6.9640	1435.96	1.2126	1.0000E-02	   
6.9830	1432.05	1.2109	1.0000E-02	   
7.0030	1427.96	1.2082	1.0000E-02	   
7.0230	1423.89	1.2053	1.0000E-02	   
7.0420	1420.05	1.2034	1.1000E-02	   
7.0620	1416.03	1.2009	1.1000E-02	   
7.0820	1412.03	1.1983	1.1000E-02	   
7.1020	1408.05	1.1955	1.1000E-02	   
7.1220	1404.10	1.1930	1.2000E-02	   
7.1430	1399.97	1.1900	1.2000E-02	   
7.1630	1396.06	1.1875	1.2000E-02	   
7.1840	1391.98	1.1844	1.3000E-02	   
7.2050	1387.93	1.1814	1.3000E-02	   
7.2250	1384.08	1.1788	1.3000E-02	   
7.2460	1380.07	1.1755	1.4000E-02	   
7.2670	1376.08	1.1728	1.4000E-02	   
7.2890	1371.93	1.1688	1.4000E-02	   
7.3100	1367.99	1.1658	1.5000E-02	   
7.3310	1364.07	1.1629	1.5000E-02	   
7.3530	1359.99	1.1588	1.5000E-02	   
7.3750	1355.93	1.1548	1.6000E-02	   
7.3960	1352.08	1.1517	1.6000E-02	   
7.4180	1348.07	1.1476	1.7000E-02	   
7.4400	1344.09	1.1440	1.7000E-02	   
7.4630	1339.94	1.1391	1.8000E-02	   
7.4850	1336.01	1.1356	1.8000E-02	   
7.5080	1331.91	1.1303	1.9000E-02	   
7.5300	1328.02	1.1268	2.0000E-02	   
7.5530	1323.98	1.1219	2.0000E-02	   
7.5760	1319.96	1.1169	2.1000E-02	   
7.5990	1315.96	1.1121	2.2000E-02	   
7.6220	1311.99	1.1073	2.3000E-02	   
7.6450	1308.04	1.1026	2.3000E-02	   
7.6690	1303.95	1.0961	2.4000E-02	   
7.6920	1300.05	1.0913	2.5000E-02	   
7.7160	1296.01	1.0850	2.6000E-02	   
7.7400	1291.99	1.0789	2.7000E-02	   
7.7640	1288.00	1.0726	2.8000E-02	   
7.7880	1284.03	1.0664	2.9000E-02	   
7.8130	1279.92	1.0584	3.1000E-02	   
7.8370	1276.00	1.0526	3.2000E-02	   
7.8620	1271.94	1.0441	3.4000E-02	   
7.8860	1268.07	1.0378	3.5000E-02	   
7.9110	1264.06	1.0297	3.7000E-02	   
7.9370	1259.92	1.0200	3.9000E-02	   
7.9620	1255.97	1.0121	4.1000E-02	   
7.9870	1252.03	1.0037	4.3000E-02	   
8.0130	1247.97	0.9933	4.5000E-02	   
8.0390	1243.94	0.9824	4.8000E-02	   
8.0640	1240.08	0.9743	5.0000E-02	   
8.0910	1235.94	0.9601	5.3000E-02	   
8.1170	1231.98	0.9489	5.7000E-02	   
8.1430	1228.05	0.9376	6.1000E-02	   
8.1700	1223.99	0.9233	6.5000E-02	   
8.1970	1219.96	0.9093	7.0000E-02	   
8.2240	1215.95	0.8943	7.5000E-02	   
8.2510	1211.97	0.8782	8.1000E-02	   
8.2780	1208.02	0.8627	8.8000E-02	   
8.3060	1203.95	0.8417	9.6000E-02	   
8.3330	1200.05	0.8256	1.0500E-01	   
8.3610	1196.03	0.8033	1.1600E-01	   
8.3890	1192.04	0.7815	1.2900E-01	   
8.4170	1188.07	0.7603	1.4400E-01	   
8.4460	1183.99	0.7340	1.6300E-01	   
8.4750	1179.94	0.7057	1.8500E-01	   
8.5030	1176.06	0.6862	2.1200E-01	   
8.5320	1172.06	0.6624	2.4400E-01	   
8.5620	1167.95	0.6321	2.8200E-01	   
8.5910	1164.01	0.6212	3.2600E-01	   
8.6210	1159.96	0.6030	3.7500E-01	   
8.6510	1155.94	0.5956	4.2600E-01	   
8.6810	1151.94	0.5928	4.7800E-01	   
8.7110	1147.97	0.5953	5.3000E-01	   
8.7410	1144.03	0.6109	5.8200E-01	   
8.7720	1139.99	0.6190	6.3600E-01	   
8.8030	1135.98	0.6438	6.9100E-01	   
8.8340	1131.99	0.6777	7.4200E-01	   
8.8650	1128.03	0.7334	7.8000E-01	   
8.8970	1123.97	0.7752	7.9300E-01	   
8.9290	1119.95	0.8180	7.7400E-01	   
8.9610	1115.95	0.8321	7.3700E-01	   
8.9930	1111.98	0.8183	7.0600E-01	   
9.0250	1108.03	0.7891	6.9700E-01	   
9.0580	1104.00	0.7365	7.1800E-01	   
9.0910	1099.99	0.6910	7.6800E-01	   
9.1240	1096.01	0.6665	8.4100E-01	   
9.1580	1091.94	0.6249	9.3100E-01	   
9.1910	1088.02	0.6425	1.0310E+00	   
9.2250	1084.01	0.6418	1.1390E+00	   
9.2590	1080.03	0.6872	1.2530E+00	   
9.2940	1075.96	0.7061	1.3720E+00	   
9.3280	1072.04	0.8063	1.4940E+00	   
9.3630	1068.03	0.9038	1.6170E+00	   
9.3990	1063.94	0.9979	1.7350E+00	   
9.4340	1060.00	1.1980	1.8360E+00	   
9.4700	1055.97	1.3733	1.8980E+00	   
9.5060	1051.97	1.5869	1.8950E+00	   
9.5420	1048.00	1.7832	1.8150E+00	   
9.5780	1044.06	1.9501	1.6790E+00	   
9.6150	1040.04	2.0461	1.5380E+00	   
9.6530	1035.95	2.0847	1.4320E+00	   
9.6900	1031.99	2.1716	1.3660E+00	   
9.7280	1027.96	2.2370	1.3090E+00	   
9.7660	1023.96	2.3302	1.2210E+00	   
9.8040	1019.99	2.4093	1.0840E+00	   
9.8420	1016.05	2.4595	9.1900E-01	   
9.8810	1012.04	2.4592	7.5900E-01	   
9.9210	1007.96	2.4185	6.2300E-01	   
9.9600	1004.02	2.3857	5.1400E-01	   
10.0000	1000.00	2.3267	4.3000E-01	   
10.0400	996.02	2.2762	3.6400E-01	   
10.0810	991.97	2.2162	3.1300E-01	   
10.1210	988.04	2.1750	2.7200E-01	   
10.1630	983.96	2.1194	2.4000E-01	   
10.2040	980.01	2.0807	2.1400E-01	   
10.2460	975.99	2.0376	1.9300E-01	   
10.2880	972.01	2.0015	1.7600E-01	   
10.3310	967.96	1.9626	1.6200E-01	   
10.3730	964.04	1.9340	1.5100E-01	   
10.4170	959.97	1.8976	1.4200E-01	   
10.4600	956.02	1.8701	1.3600E-01	   
10.5040	952.02	1.8410	1.3200E-01	   
10.5490	947.96	1.8100	1.3000E-01	   
10.5930	944.02	1.7852	1.3300E-01	   
10.6380	940.03	1.7592	1.3900E-01	   
10.6840	935.98	1.7342	1.5200E-01	   
10.7300	931.97	1.7164	1.7400E-01	   
10.7760	927.99	1.7123	2.0400E-01	   
10.8230	923.96	1.7224	2.3400E-01	   
10.8700	919.96	1.7475	2.4200E-01	   
10.9170	916.00	1.7704	2.1800E-01	   
10.9650	911.99	1.7735	1.8300E-01	   
11.0130	908.02	1.7655	1.5500E-01	   
11.0620	904.00	1.7471	1.3600E-01	   
11.1110	900.01	1.7289	1.2800E-01	   
11.1610	895.98	1.7103	1.2800E-01	   
11.2110	891.98	1.6978	1.3500E-01	   
11.2610	888.02	1.6943	1.4500E-01	   
11.3120	884.02	1.6977	1.5000E-01	   
11.3640	879.97	1.7023	1.4100E-01	   
11.4160	875.96	1.7021	1.2300E-01	   
11.4680	871.99	1.6953	1.0600E-01	   
11.5210	867.98	1.6819	9.3000E-02	   
11.5740	864.00	1.6676	8.6000E-02	   
11.6280	859.99	1.6528	8.6000E-02	   
11.6820	856.02	1.6447	9.3000E-02	   
11.7370	852.01	1.6440	9.9000E-02	   
11.7920	848.03	1.6454	8.6000E-02	   
11.8480	844.02	1.6381	7.0000E-02	   
11.9050	839.98	1.6253	6.0000E-02	   
11.9620	835.98	1.6117	5.4000E-02	   
12.0190	832.02	1.5985	5.1000E-02	   
12.0770	828.02	1.5858	5.0000E-02	   
12.1360	824.00	1.5731	4.9000E-02	   
12.1950	820.01	1.5614	5.0000E-02	   
12.2550	815.99	1.5493	5.1000E-02	   
12.3150	812.02	1.5380	5.4000E-02	   
12.3760	808.02	1.5271	5.9000E-02	   
12.4380	803.99	1.5173	6.7000E-02	   
12.5000	800.00	1.5118	7.8000E-02	   
12.5630	795.99	1.5121	9.2000E-02	   
12.6260	792.02	1.5197	9.7000E-02	   
12.6900	788.02	1.5258	8.9000E-02	   
12.7550	784.01	1.5252	7.5000E-02	   
12.8210	779.97	1.5182	6.4000E-02	   
12.8870	775.98	1.5088	5.7000E-02	   
12.9530	772.02	1.4990	5.2000E-02	   
13.0210	767.99	1.4877	5.0000E-02	   
13.0890	764.00	1.4777	4.8000E-02	   
13.1580	759.99	1.4673	4.7000E-02	   
13.2280	755.97	1.4567	4.7000E-02	   
13.2980	751.99	1.4468	4.7000E-02	   
13.3690	748.00	1.4367	4.8000E-02	   
13.4410	743.99	1.4268	4.9000E-02	   
13.5140	739.97	1.4166	5.0000E-02	   
13.5870	736.00	1.4067	5.1000E-02	   
13.6610	732.01	1.3963	5.3000E-02	   
13.7360	728.01	1.3859	5.5000E-02	   
13.8120	724.01	1.3751	5.7000E-02	   
13.8890	719.99	1.3634	6.0000E-02	   
13.9660	716.02	1.3529	6.4000E-02	   
14.0450	712.00	1.3406	6.8000E-02	   
14.1240	708.01	1.3302	7.5000E-02	   
14.2050	703.98	1.3199	8.3000E-02	   
14.2860	699.99	1.3139	9.2000E-02	   
14.3680	695.99	1.3082	9.3000E-02	   
14.4510	691.99	1.2987	9.1000E-02	   
14.5350	688.00	1.2860	9.2000E-02	   
14.6200	684.00	1.2718	9.5000E-02	   
14.7060	680.00	1.2571	1.0000E-01	   
14.7930	676.00	1.2421	1.0600E-01	   
14.8810	672.00	1.2264	1.1300E-01	   
14.9700	668.00	1.2106	1.2200E-01	   
15.0600	664.01	1.1950	1.3100E-01	   
15.1520	659.98	1.1767	1.4200E-01	   
15.2440	656.00	1.1602	1.5500E-01	   
15.3370	652.02	1.1435	1.6900E-01	   
15.4320	648.00	1.1253	1.8600E-01	   
15.5280	644.00	1.1081	2.0400E-01	   
15.6250	640.00	1.0909	2.2500E-01	   
15.7230	636.01	1.0755	2.4800E-01	   
15.8230	631.99	1.0590	2.7400E-01	   
15.9240	627.98	1.0452	3.0300E-01	   
16.0260	623.99	1.0335	3.3400E-01	   
16.1290	620.00	1.0258	3.6700E-01	   
16.2340	615.99	1.0182	4.0100E-01	   
16.3400	612.00	1.0148	4.3600E-01	   
16.4470	608.01	1.0158	4.7000E-01	   
16.5560	604.01	1.0173	5.0300E-01	   
16.6670	599.99	1.0185	5.3500E-01	   
16.7790	595.98	1.0211	5.6400E-01	   
16.8920	592.00	1.0243	5.9400E-01	   
17.0070	587.99	1.0221	6.2400E-01	   
17.1230	584.01	1.0219	6.5700E-01	   
17.2410	580.01	1.0185	6.9600E-01	   
17.3610	576.00	1.0165	7.4300E-01	   
17.4830	571.98	1.0157	8.0000E-01	   
17.6060	567.99	1.0278	8.6600E-01	   
17.7310	563.98	1.0460	9.4000E-01	   
17.8570	560.00	1.0877	1.0160E+00	   
17.9860	555.99	1.1331	1.0880E+00	   
18.1160	552.00	1.1986	1.1480E+00	   
18.2480	548.00	1.2657	1.1960E+00	   
18.3820	544.01	1.3379	1.2400E+00	   
18.5190	539.99	1.4081	1.2970E+00	   
18.6570	535.99	1.5206	1.3800E+00	   
18.7970	532.00	1.6907	1.4510E+00	   
18.9390	528.01	1.9055	1.4040E+00	   
19.0840	524.00	2.0615	1.1830E+00	   
19.2310	519.99	2.0997	9.2100E-01	   
19.3800	516.00	2.0404	7.3100E-01	   
19.5310	512.01	1.9381	6.2100E-01	   
19.6850	508.00	1.8169	5.7200E-01	   
19.8410	504.01	1.6948	5.7200E-01	   
20.0000	500.00	1.5712	6.2400E-01	   
20.1610	496.01	1.4651	7.3900E-01	   
20.3250	492.00	1.3987	9.3200E-01	   
20.4920	488.00	1.4104	1.1940E+00	   
20.6610	484.00	1.5403	1.4680E+00	   
20.8330	480.01	1.7681	1.6600E+00	   
21.0080	476.01	2.0377	1.7240E+00	   
21.1860	472.01	2.3409	1.7510E+00	   
21.3680	467.99	2.6695	1.6430E+00	   
21.5520	463.99	2.9176	1.2660E+00	   
21.7390	460.00	2.9781	8.6400E-01	   
21.9300	456.00	2.9137	5.9200E-01	   
22.1240	452.00	2.8156	4.2500E-01	   
22.3210	448.01	2.7192	3.2100E-01	   
22.5230	443.99	2.6308	2.5300E-01	   
22.7270	440.00	2.5583	2.0600E-01	   
22.9360	436.00	2.4941	1.7200E-01	   
23.1480	432.00	2.4404	1.4700E-01	   
23.3640	428.01	2.3939	1.2700E-01	   
23.5850	424.00	2.3531	1.1200E-01	   
23.8100	419.99	2.3178	9.9000E-02	   
24.0380	416.01	2.2878	8.9000E-02	   
24.2720	412.00	2.2618	8.1000E-02	   
24.5100	408.00	2.2411	7.3000E-02	   
24.7520	404.01	2.2288	6.7000E-02	   
25.0000	400.00	2.2124	6.2000E-02
