Repository: sesquideus/phd

File: erasmus/geofit_orig/Optical_Constants/salts/carbonates/caco3pel_oc.txt (part 1 of 2)
Calcite "pellet" optical constants calculated from Long et al. Infrared
Phys., 34, 191-301, 1993.
    wave.    Freq.      real       imag.
  (microns)  (cm-1)    index       index
    2.5000  4000.00  1.4525E+00  2.7447E-04
    2.5025  3996.00  1.4524E+00  2.7546E-04
    2.5050  3992.00  1.4524E+00  2.7645E-04
    2.5075  3988.00  1.4524E+00  2.7744E-04
    2.5100  3984.00  1.4523E+00  2.7844E-04
    2.5126  3980.00  1.4523E+00  2.7945E-04
    2.5151  3976.00  1.4522E+00  2.8046E-04
    2.5176  3972.00  1.4522E+00  2.8148E-04
    2.5202  3968.00  1.4521E+00  2.8250E-04
    2.5227  3964.00  1.4521E+00  2.8352E-04
    2.5253  3960.00  1.4520E+00  2.8456E-04
    2.5278  3956.00  1.4520E+00  2.8559E-04
    2.5304  3952.00  1.4519E+00  2.8664E-04
    2.5329  3948.00  1.4519E+00  2.8768E-04
    2.5355  3944.00  1.4518E+00  2.8873E-04
    2.5381  3940.00  1.4518E+00  2.8979E-04
    2.5407  3936.00  1.4517E+00  2.9086E-04
    2.5432  3932.00  1.4517E+00  2.9192E-04
    2.5458  3928.00  1.4516E+00  2.9300E-04
    2.5484  3924.00  1.4516E+00  2.9408E-04
    2.5510  3920.00  1.4515E+00  2.9516E-04
    2.5536  3916.00  1.4515E+00  2.9625E-04
    2.5562  3912.00  1.4514E+00  2.9735E-04
    2.5589  3908.00  1.4514E+00  2.9845E-04
    2.5615  3904.00  1.4513E+00  2.9956E-04
    2.5641  3900.00  1.4513E+00  3.0067E-04
    2.5667  3896.00  1.4512E+00  3.0179E-04
    2.5694  3892.00  1.4512E+00  3.0292E-04
    2.5720  3888.00  1.4511E+00  3.0405E-04
    2.5747  3884.00  1.4511E+00  3.0519E-04
    2.5773  3880.00  1.4510E+00  3.0633E-04
    2.5800  3876.00  1.4510E+00  3.0748E-04
    2.5826  3872.00  1.4509E+00  3.0863E-04
    2.5853  3868.00  1.4509E+00  3.0979E-04
    2.5880  3864.00  1.4508E+00  3.1096E-04
    2.5907  3860.00  1.4508E+00  3.1213E-04
    2.5934  3856.00  1.4507E+00  3.1331E-04
    2.5961  3852.00  1.4507E+00  3.1450E-04
    2.5988  3848.00  1.4506E+00  3.1569E-04
    2.6015  3844.00  1.4506E+00  3.1689E-04
    2.6042  3840.00  1.4505E+00  3.1809E-04
    2.6069  3836.00  1.4505E+00  3.1930E-04
    2.6096  3832.00  1.4504E+00  3.2052E-04
    2.6123  3828.00  1.4504E+00  3.2174E-04
    2.6151  3824.00  1.4503E+00  3.2297E-04
    2.6178  3820.00  1.4502E+00  3.2421E-04
    2.6205  3816.00  1.4502E+00  3.2545E-04
    2.6233  3812.00  1.4501E+00  3.2670E-04
    2.6261  3808.00  1.4501E+00  3.2795E-04
    2.6288  3804.00  1.4500E+00  3.2922E-04
    2.6316  3800.00  1.4500E+00  3.3049E-04
    2.6344  3796.00  1.4499E+00  3.3176E-04
    2.6371  3792.00  1.4499E+00  3.3305E-04
    2.6399  3788.00  1.4498E+00  3.3434E-04
    2.6427  3784.00  1.4498E+00  3.3563E-04
    2.6455  3780.00  1.4497E+00  3.3694E-04
    2.6483  3776.00  1.4496E+00  3.3825E-04
    2.6511  3772.00  1.4496E+00  3.3957E-04
    2.6539  3768.00  1.4495E+00  3.4089E-04
    2.6567  3764.00  1.4495E+00  3.4223E-04
    2.6596  3760.00  1.4494E+00  3.4357E-04
    2.6624  3756.00  1.4494E+00  3.4491E-04
    2.6652  3752.00  1.4493E+00  3.4627E-04
    2.6681  3748.00  1.4492E+00  3.4763E-04
    2.6709  3744.00  1.4492E+00  3.4900E-04
    2.6738  3740.00  1.4491E+00  3.5038E-04
    2.6767  3736.00  1.4491E+00  3.5176E-04
    2.6795  3732.00  1.4490E+00  3.5316E-04
    2.6824  3728.00  1.4490E+00  3.5456E-04
    2.6853  3724.00  1.4489E+00  3.5596E-04
    2.6882  3720.00  1.4488E+00  3.5738E-04
    2.6911  3716.00  1.4488E+00  3.5880E-04
    2.6940  3712.00  1.4487E+00  3.6023E-04
    2.6969  3708.00  1.4487E+00  3.6167E-04
    2.6998  3704.00  1.4486E+00  3.6312E-04
    2.7027  3700.00  1.4485E+00  3.6458E-04
    2.7056  3696.00  1.4485E+00  3.6604E-04
    2.7086  3692.00  1.4484E+00  3.6751E-04
    2.7115  3688.00  1.4484E+00  3.6899E-04
    2.7144  3684.00  1.4483E+00  3.7048E-04
    2.7174  3680.00  1.4482E+00  3.7198E-04
    2.7203  3676.00  1.4482E+00  3.7348E-04
    2.7233  3672.00  1.4481E+00  3.7500E-04
    2.7263  3668.00  1.4480E+00  3.7652E-04
    2.7293  3664.00  1.4480E+00  3.7805E-04
    2.7322  3660.00  1.4479E+00  3.7959E-04
    2.7352  3656.00  1.4479E+00  3.8114E-04
    2.7382  3652.00  1.4478E+00  3.8270E-04
    2.7412  3648.00  1.4477E+00  3.8426E-04
    2.7442  3644.00  1.4477E+00  3.8584E-04
    2.7473  3640.00  1.4476E+00  3.8742E-04
    2.7503  3636.00  1.4475E+00  3.8902E-04
    2.7533  3632.00  1.4475E+00  3.9062E-04
    2.7563  3628.00  1.4474E+00  3.9223E-04
    2.7594  3624.00  1.4473E+00  3.9385E-04
    2.7624  3620.00  1.4473E+00  3.9548E-04
    2.7655  3616.00  1.4472E+00  3.9712E-04
    2.7685  3612.00  1.4471E+00  3.9877E-04
    2.7716  3608.00  1.4471E+00  4.0043E-04
    2.7747  3604.00  1.4470E+00  4.0210E-04
    2.7778  3600.00  1.4469E+00  4.0378E-04
    2.7809  3596.00  1.4469E+00  4.0547E-04
    2.7840  3592.00  1.4468E+00  4.0717E-04
    2.7871  3588.00  1.4467E+00  4.0887E-04
    2.7902  3584.00  1.4467E+00  4.1059E-04
    2.7933  3580.00  1.4466E+00  4.1232E-04
    2.7964  3576.00  1.4465E+00  4.1406E-04
    2.7996  3572.00  1.4465E+00  4.1581E-04
    2.8027  3568.00  1.4464E+00  4.1757E-04
    2.8058  3564.00  1.4463E+00  4.1934E-04
    2.8090  3560.00  1.4463E+00  4.2112E-04
    2.8121  3556.00  1.4462E+00  4.2291E-04
    2.8153  3552.00  1.4461E+00  4.2471E-04
    2.8185  3548.00  1.4460E+00  4.2652E-04
    2.8217  3544.00  1.4460E+00  4.2834E-04
    2.8249  3540.00  1.4459E+00  4.3018E-04
    2.8281  3536.00  1.4458E+00  4.3202E-04
    2.8313  3532.00  1.4458E+00  4.3388E-04
    2.8345  3528.00  1.4457E+00  4.3575E-04
    2.8377  3524.00  1.4456E+00  4.3762E-04
    2.8409  3520.00  1.4455E+00  4.3951E-04
    2.8441  3516.00  1.4455E+00  4.4141E-04
    2.8474  3512.00  1.4454E+00  4.4333E-04
    2.8506  3508.00  1.4453E+00  4.4525E-04
    2.8539  3504.00  1.4453E+00  4.4719E-04
    2.8571  3500.00  1.4452E+00  4.4914E-04
    2.8604  3496.00  1.4451E+00  4.5110E-04
    2.8637  3492.00  1.4450E+00  4.5307E-04
    2.8670  3488.00  1.4450E+00  4.5505E-04
    2.8703  3484.00  1.4449E+00  4.5705E-04
    2.8736  3480.00  1.4448E+00  4.5906E-04
    2.8769  3476.00  1.4447E+00  4.6108E-04
    2.8802  3472.00  1.4447E+00  4.6311E-04
    2.8835  3468.00  1.4446E+00  4.6516E-04
    2.8868  3464.00  1.4445E+00  4.6721E-04
    2.8902  3460.00  1.4444E+00  4.6929E-04
    2.8935  3456.00  1.4443E+00  4.7137E-04
    2.8969  3452.00  1.4443E+00  4.7347E-04
    2.9002  3448.00  1.4442E+00  4.7558E-04
    2.9036  3444.00  1.4441E+00  4.7770E-04
    2.9070  3440.00  1.4440E+00  4.7984E-04
    2.9104  3436.00  1.4439E+00  4.8199E-04
    2.9138  3432.00  1.4439E+00  4.8415E-04
    2.9172  3428.00  1.4438E+00  4.8633E-04
    2.9206  3424.00  1.4437E+00  4.8852E-04
    2.9240  3420.00  1.4436E+00  4.9073E-04
    2.9274  3416.00  1.4435E+00  4.9295E-04
    2.9308  3412.00  1.4435E+00  4.9518E-04
    2.9343  3408.00  1.4434E+00  4.9743E-04
    2.9377  3404.00  1.4433E+00  4.9969E-04
    2.9412  3400.00  1.4432E+00  5.0197E-04
    2.9446  3396.00  1.4431E+00  5.0426E-04
    2.9481  3392.00  1.4431E+00  5.0656E-04
    2.9516  3388.00  1.4430E+00  5.0888E-04
    2.9551  3384.00  1.4429E+00  5.1122E-04
    2.9586  3380.00  1.4428E+00  5.1357E-04
    2.9621  3376.00  1.4427E+00  5.1594E-04
    2.9656  3372.00  1.4426E+00  5.1832E-04
    2.9691  3368.00  1.4425E+00  5.2071E-04
    2.9727  3364.00  1.4425E+00  5.2313E-04
    2.9762  3360.00  1.4424E+00  5.2555E-04
    2.9797  3356.00  1.4423E+00  5.2800E-04
    2.9833  3352.00  1.4422E+00  5.3046E-04
    2.9869  3348.00  1.4421E+00  5.3293E-04
    2.9904  3344.00  1.4420E+00  5.3543E-04
    2.9940  3340.00  1.4419E+00  5.3794E-04
    2.9976  3336.00  1.4418E+00  5.4046E-04
    3.0012  3332.00  1.4418E+00  5.4300E-04
    3.0048  3328.00  1.4417E+00  5.4556E-04
    3.0084  3324.00  1.4416E+00  5.4814E-04
    3.0120  3320.00  1.4415E+00  5.5073E-04
    3.0157  3316.00  1.4414E+00  5.5334E-04
    3.0193  3312.00  1.4413E+00  5.5597E-04
    3.0230  3308.00  1.4412E+00  5.5861E-04
    3.0266  3304.00  1.4411E+00  5.6128E-04
    3.0303  3300.00  1.4410E+00  5.6396E-04
    3.0340  3296.00  1.4409E+00  5.6666E-04
    3.0377  3292.00  1.4408E+00  5.6938E-04
    3.0414  3288.00  1.4407E+00  5.7211E-04
    3.0451  3284.00  1.4406E+00  5.7487E-04
    3.0488  3280.00  1.4406E+00  5.7764E-04
    3.0525  3276.00  1.4405E+00  5.8043E-04
    3.0562  3272.00  1.4404E+00  5.8324E-04
    3.0600  3268.00  1.4403E+00  5.8607E-04
    3.0637  3264.00  1.4402E+00  5.8892E-04
    3.0675  3260.00  1.4401E+00  5.9179E-04
    3.0713  3256.00  1.4400E+00  5.9468E-04
    3.0750  3252.00  1.4399E+00  5.9759E-04
    3.0788  3248.00  1.4398E+00  6.0052E-04
    3.0826  3244.00  1.4397E+00  6.0347E-04
    3.0864  3240.00  1.4396E+00  6.0644E-04
    3.0902  3236.00  1.4395E+00  6.0943E-04
    3.0941  3232.00  1.4394E+00  6.1244E-04
    3.0979  3228.00  1.4393E+00  6.1548E-04
    3.1017  3224.00  1.4392E+00  6.1853E-04
    3.1056  3220.00  1.4391E+00  6.2160E-04
    3.1095  3216.00  1.4390E+00  6.2470E-04
    3.1133  3212.00  1.4389E+00  6.2782E-04
    3.1172  3208.00  1.4388E+00  6.3096E-04
    3.1211  3204.00  1.4387E+00  6.3412E-04
    3.1250  3200.00  1.4386E+00  6.3731E-04
    3.1289  3196.00  1.4385E+00  6.4052E-04
    3.1328  3192.00  1.4383E+00  6.4375E-04
    3.1368  3188.00  1.4382E+00  6.4700E-04
    3.1407  3184.00  1.4381E+00  6.5028E-04
    3.1447  3180.00  1.4380E+00  6.5358E-04
    3.1486  3176.00  1.4379E+00  6.5691E-04
    3.1526  3172.00  1.4378E+00  6.6025E-04
    3.1566  3168.00  1.4377E+00  6.6363E-04
    3.1606  3164.00  1.4376E+00  6.6703E-04
    3.1646  3160.00  1.4375E+00  6.7045E-04
    3.1686  3156.00  1.4374E+00  6.7389E-04
    3.1726  3152.00  1.4373E+00  6.7737E-04
    3.1766  3148.00  1.4372E+00  6.8086E-04
    3.1807  3144.00  1.4370E+00  6.8439E-04
    3.1847  3140.00  1.4369E+00  6.8793E-04
    3.1888  3136.00  1.4368E+00  6.9151E-04
    3.1928  3132.00  1.4367E+00  6.9511E-04
    3.1969  3128.00  1.4366E+00  6.9874E-04
    3.2010  3124.00  1.4365E+00  7.0239E-04
    3.2051  3120.00  1.4364E+00  7.0608E-04
    3.2092  3116.00  1.4362E+00  7.0978E-04
    3.2134  3112.00  1.4361E+00  7.1352E-04
    3.2175  3108.00  1.4360E+00  7.1729E-04
    3.2216  3104.00  1.4359E+00  7.2108E-04
    3.2258  3100.00  1.4358E+00  7.2490E-04
    3.2300  3096.00  1.4357E+00  7.2875E-04
    3.2342  3092.00  1.4355E+00  7.3263E-04
    3.2383  3088.00  1.4354E+00  7.3654E-04
    3.2425  3084.00  1.4353E+00  7.4048E-04
    3.2468  3080.00  1.4352E+00  7.4445E-04
    3.2510  3076.00  1.4350E+00  7.4845E-04
    3.2552  3072.00  1.4349E+00  7.5248E-04
    3.2595  3068.00  1.4348E+00  7.5654E-04
    3.2637  3064.00  1.4347E+00  7.6063E-04
    3.2680  3060.00  1.4346E+00  7.6475E-04
    3.2723  3056.00  1.4344E+00  7.6890E-04
    3.2765  3052.00  1.4343E+00  7.7309E-04
    3.2808  3048.00  1.4342E+00  7.7731E-04
    3.2852  3044.00  1.4340E+00  7.8156E-04
    3.2895  3040.00  1.4339E+00  7.8585E-04
    3.2938  3036.00  1.4338E+00  7.9016E-04
    3.2982  3032.00  1.4337E+00  7.9452E-04
    3.3025  3028.00  1.4335E+00  7.9890E-04
    3.3069  3024.00  1.4334E+00  8.0332E-04
    3.3113  3020.00  1.4333E+00  8.0778E-04
    3.3156  3016.00  1.4331E+00  8.1227E-04
    3.3201  3012.00  1.4330E+00  8.1680E-04
    3.3245  3008.00  1.4329E+00  8.2136E-04
    3.3289  3004.00  1.4327E+00  8.2596E-04
    3.3333  3000.00  1.4326E+00  8.3059E-04
    3.3378  2996.00  1.4325E+00  8.3526E-04
    3.3422  2992.00  1.4323E+00  8.3997E-04
    3.3467  2988.00  1.4322E+00  8.4472E-04
    3.3512  2984.00  1.4321E+00  8.4951E-04
    3.3557  2980.00  1.4319E+00  8.5433E-04
    3.3602  2976.00  1.4318E+00  8.5920E-04
    3.3647  2972.00  1.4316E+00  8.6410E-04
    3.3693  2968.00  1.4315E+00  8.6904E-04
    3.3738  2964.00  1.4314E+00  8.7403E-04
    3.3784  2960.00  1.4312E+00  8.7905E-04
    3.3829  2956.00  1.4311E+00  8.8412E-04
    3.3875  2952.00  1.4309E+00  8.8923E-04
    3.3921  2948.00  1.4308E+00  8.9438E-04
    3.3967  2944.00  1.4306E+00  8.9957E-04
    3.4014  2940.00  1.4305E+00  9.0480E-04
    3.4060  2936.00  1.4303E+00  9.1008E-04
    3.4106  2932.00  1.4302E+00  9.1541E-04
    3.4153  2928.00  1.4300E+00  9.2077E-04
    3.4200  2924.00  1.4299E+00  9.2618E-04
    3.4247  2920.00  1.4297E+00  9.3164E-04
    3.4294  2916.00  1.4296E+00  9.3715E-04
    3.4341  2912.00  1.4294E+00  9.4270E-04
    3.4388  2908.00  1.4293E+00  9.4829E-04
    3.4435  2904.00  1.4291E+00  9.5394E-04
    3.4483  2900.00  1.4290E+00  9.5963E-04
    3.4530  2896.00  1.4288E+00  9.6537E-04
    3.4578  2892.00  1.4287E+00  9.7117E-04
    3.4626  2888.00  1.4285E+00  9.7701E-04
    3.4674  2884.00  1.4283E+00  9.8290E-04
    3.4722  2880.00  1.4282E+00  9.8884E-04
    3.4771  2876.00  1.4280E+00  9.9483E-04
    3.4819  2872.00  1.4279E+00  1.0009E-03
    3.4868  2868.00  1.4277E+00  1.0070E-03
    3.4916  2864.00  1.4275E+00  1.0131E-03
    3.4965  2860.00  1.4274E+00  1.0193E-03
    3.5014  2856.00  1.4272E+00  1.0256E-03
    3.5063  2852.00  1.4270E+00  1.0319E-03
    3.5112  2848.00  1.4269E+00  1.0383E-03
    3.5162  2844.00  1.4267E+00  1.0447E-03
    3.5211  2840.00  1.4265E+00  1.0512E-03
    3.5261  2836.00  1.4264E+00  1.0577E-03
    3.5311  2832.00  1.4262E+00  1.0643E-03
    3.5361  2828.00  1.4260E+00  1.0710E-03
    3.5411  2824.00  1.4258E+00  1.0777E-03
    3.5461  2820.00  1.4257E+00  1.0845E-03
    3.5511  2816.00  1.4255E+00  1.0913E-03
    3.5562  2812.00  1.4253E+00  1.0982E-03
    3.5613  2808.00  1.4251E+00  1.1052E-03
    3.5663  2804.00  1.4249E+00  1.1122E-03
    3.5714  2800.00  1.4248E+00  1.1193E-03
    3.5765  2796.00  1.4246E+00  1.1265E-03
    3.5817  2792.00  1.4244E+00  1.1337E-03
    3.5868  2788.00  1.4242E+00  1.1410E-03
    3.5920  2784.00  1.4240E+00  1.1484E-03
    3.5971  2780.00  1.4238E+00  1.1558E-03
    3.6023  2776.00  1.4237E+00  1.1633E-03
    3.6075  2772.00  1.4235E+00  1.1708E-03
    3.6127  2768.00  1.4233E+00  1.1785E-03
    3.6179  2764.00  1.4231E+00  1.1862E-03
    3.6232  2760.00  1.4229E+00  1.1940E-03
    3.6284  2756.00  1.4227E+00  1.2018E-03
    3.6337  2752.00  1.4225E+00  1.2097E-03
    3.6390  2748.00  1.4223E+00  1.2178E-03
    3.6443  2744.00  1.4221E+00  1.2258E-03
    3.6496  2740.00  1.4219E+00  1.2340E-03
    3.6550  2736.00  1.4217E+00  1.2422E-03
    3.6603  2732.00  1.4215E+00  1.2505E-03
    3.6657  2728.00  1.4213E+00  1.2589E-03
    3.6711  2724.00  1.4211E+00  1.2674E-03
    3.6765  2720.00  1.4209E+00  1.2760E-03
    3.6819  2716.00  1.4207E+00  1.2846E-03
    3.6873  2712.00  1.4205E+00  1.2933E-03
    3.6928  2708.00  1.4203E+00  1.3022E-03
    3.6982  2704.00  1.4201E+00  1.3111E-03
    3.7037  2700.00  1.4199E+00  1.3200E-03
    3.7092  2696.00  1.4196E+00  1.3291E-03
    3.7147  2692.00  1.4194E+00  1.3383E-03
    3.7202  2688.00  1.4192E+00  1.3475E-03
    3.7258  2684.00  1.4190E+00  1.3569E-03
    3.7313  2680.00  1.4188E+00  1.3663E-03
    3.7369  2676.00  1.4186E+00  1.3759E-03
    3.7425  2672.00  1.4183E+00  1.3855E-03
    3.7481  2668.00  1.4181E+00  1.3952E-03
    3.7538  2664.00  1.4179E+00  1.4051E-03
    3.7594  2660.00  1.4177E+00  1.4150E-03
    3.7651  2656.00  1.4174E+00  1.4250E-03
    3.7707  2652.00  1.4172E+00  1.4352E-03
    3.7764  2648.00  1.4170E+00  1.4454E-03
    3.7821  2644.00  1.4167E+00  1.4557E-03
    3.7879  2640.00  1.4165E+00  1.4662E-03
    3.7936  2636.00  1.4163E+00  1.4768E-03
    3.7994  2632.00  1.4160E+00  1.4874E-03
    3.8052  2628.00  1.4158E+00  1.4982E-03
    3.8110  2624.00  1.4155E+00  1.5091E-03
    3.8168  2620.00  1.4153E+00  1.5201E-03
    3.8226  2616.00  1.4151E+00  1.5313E-03
    3.8285  2612.00  1.4148E+00  1.5425E-03
    3.8344  2608.00  1.4146E+00  1.5539E-03
    3.8402  2604.00  1.4143E+00  1.5654E-03
    3.8462  2600.00  1.4141E+00  1.5770E-03
    3.8521  2596.00  1.4138E+00  1.5887E-03
    3.8580  2592.00  1.4135E+00  1.6006E-03
    3.8640  2588.00  1.4133E+00  1.6126E-03
    3.8700  2584.00  1.4130E+00  1.6247E-03
    3.8760  2580.00  1.4128E+00  1.6369E-03
    3.8820  2576.00  1.4125E+00  1.6493E-03
    3.8880  2572.00  1.4122E+00  1.6618E-03
    3.8941  2568.00  1.4120E+00  1.6745E-03
    3.9002  2564.00  1.4117E+00  1.6873E-03
    3.9062  2560.00  1.4114E+00  1.7002E-03
    3.9124  2556.00  1.4112E+00  1.7133E-03
    3.9185  2552.00  1.4109E+00  1.7266E-03
    3.9246  2548.00  1.4106E+00  1.7400E-03
    3.9308  2544.00  1.4103E+00  1.7535E-03
    3.9370  2540.00  1.4100E+00  1.7672E-03
    3.9432  2536.00  1.4098E+00  1.7810E-03
    3.9494  2532.00  1.4095E+00  1.7950E-03
    3.9557  2528.00  1.4092E+00  1.8092E-03
    3.9620  2524.00  1.4089E+00  1.8235E-03
    3.9683  2520.00  1.4086E+00  1.8380E-03
    3.9746  2516.00  1.4083E+00  1.8526E-03
    3.9809  2512.00  1.4080E+00  1.8675E-03
    3.9872  2508.00  1.4077E+00  1.8825E-03
    3.9936  2504.00  1.4074E+00  1.8977E-03
    4.0000  2500.00  1.4071E+00  1.9130E-03
    4.0064  2496.00  1.4068E+00  1.9285E-03
    4.0128  2492.00  1.4065E+00  1.9443E-03
    4.0193  2488.00  1.4062E+00  1.9602E-03
    4.0258  2484.00  1.4059E+00  1.9763E-03
    4.0323  2480.00  1.4056E+00  1.9925E-03
    4.0388  2476.00  1.4052E+00  2.0090E-03
    4.0453  2472.00  1.4049E+00  2.0257E-03
    4.0519  2468.00  1.4046E+00  2.0426E-03
    4.0584  2464.00  1.4043E+00  2.0597E-03
    4.0650  2460.00  1.4039E+00  2.0770E-03
    4.0717  2456.00  1.4036E+00  2.0945E-03
    4.0783  2452.00  1.4033E+00  2.1122E-03
    4.0850  2448.00  1.4029E+00  2.1302E-03
    4.0917  2444.00  1.4026E+00  2.1484E-03
    4.0984  2440.00  1.4023E+00  2.1668E-03
    4.1051  2436.00  1.4019E+00  2.1854E-03
    4.1118  2432.00  1.4016E+00  2.2042E-03
    4.1186  2428.00  1.4012E+00  2.2233E-03
    4.1254  2424.00  1.4009E+00  2.2427E-03
    4.1322  2420.00  1.4005E+00  2.2623E-03
    4.1391  2416.00  1.4001E+00  2.2821E-03
    4.1459  2412.00  1.3998E+00  2.3022E-03
    4.1528  2408.00  1.3994E+00  2.3226E-03
    4.1597  2404.00  1.3990E+00  2.3432E-03
    4.1667  2400.00  1.3987E+00  2.3641E-03
    4.1736  2396.00  1.3983E+00  2.3852E-03
    4.1806  2392.00  1.3979E+00  2.4067E-03
    4.1876  2388.00  1.3975E+00  2.4284E-03
    4.1946  2384.00  1.3971E+00  2.4504E-03
    4.2017  2380.00  1.3968E+00  2.4727E-03
    4.2088  2376.00  1.3964E+00  2.4953E-03
    4.2159  2372.00  1.3960E+00  2.5182E-03
    4.2230  2368.00  1.3956E+00  2.5414E-03
    4.2301  2364.00  1.3952E+00  2.5649E-03
    4.2373  2360.00  1.3948E+00  2.5888E-03
    4.2445  2356.00  1.3943E+00  2.6129E-03
    4.2517  2352.00  1.3939E+00  2.6374E-03
    4.2589  2348.00  1.3935E+00  2.6623E-03
    4.2662  2344.00  1.3931E+00  2.6875E-03
    4.2735  2340.00  1.3927E+00  2.7130E-03
    4.2808  2336.00  1.3922E+00  2.7389E-03
    4.2882  2332.00  1.3918E+00  2.7651E-03
    4.2955  2328.00  1.3914E+00  2.7917E-03
    4.3029  2324.00  1.3909E+00  2.8187E-03
    4.3103  2320.00  1.3905E+00  2.8461E-03
    4.3178  2316.00  1.3900E+00  2.8739E-03
    4.3253  2312.00  1.3896E+00  2.9021E-03
    4.3328  2308.00  1.3891E+00  2.9307E-03
    4.3403  2304.00  1.3887E+00  2.9597E-03
    4.3478  2300.00  1.3882E+00  2.9891E-03
    4.3554  2296.00  1.3877E+00  3.0189E-03
    4.3630  2292.00  1.3872E+00  3.0492E-03
    4.3706  2288.00  1.3868E+00  3.0800E-03
    4.3783  2284.00  1.3863E+00  3.1112E-03
    4.3860  2280.00  1.3858E+00  3.1428E-03
    4.3937  2276.00  1.3853E+00  3.1750E-03
    4.4014  2272.00  1.3848E+00  3.2076E-03
    4.4092  2268.00  1.3843E+00  3.2407E-03
    4.4170  2264.00  1.3838E+00  3.2743E-03
    4.4248  2260.00  1.3833E+00  3.3085E-03
    4.4326  2256.00  1.3827E+00  3.3431E-03
    4.4405  2252.00  1.3822E+00  3.3783E-03
    4.4484  2248.00  1.3817E+00  3.4141E-03
    4.4563  2244.00  1.3811E+00  3.4504E-03
    4.4643  2240.00  1.3806E+00  3.4873E-03
    4.4723  2236.00  1.3800E+00  3.5247E-03
    4.4803  2232.00  1.3795E+00  3.5628E-03
    4.4883  2228.00  1.3789E+00  3.6015E-03
    4.4964  2224.00  1.3784E+00  3.6408E-03
    4.5045  2220.00  1.3778E+00  3.6807E-03
    4.5126  2216.00  1.3772E+00  3.7213E-03
    4.5208  2212.00  1.3766E+00  3.7625E-03
    4.5290  2208.00  1.3760E+00  3.8044E-03
    4.5372  2204.00  1.3754E+00  3.8470E-03
    4.5455  2200.00  1.3748E+00  3.8903E-03
    4.5537  2196.00  1.3742E+00  3.9344E-03
    4.5620  2192.00  1.3736E+00  3.9791E-03
    4.5704  2188.00  1.3730E+00  4.0247E-03
    4.5788  2184.00  1.3724E+00  4.0710E-03
    4.5872  2180.00  1.3717E+00  4.1181E-03
    4.5956  2176.00  1.3711E+00  4.1660E-03
    4.6041  2172.00  1.3704E+00  4.2147E-03
    4.6125  2168.00  1.3698E+00  4.2643E-03
    4.6211  2164.00  1.3691E+00  4.3147E-03
    4.6296  2160.00  1.3684E+00  4.3661E-03
    4.6382  2156.00  1.3678E+00  4.4183E-03
    4.6468  2152.00  1.3671E+00  4.4715E-03
    4.6555  2148.00  1.3664E+00  4.5256E-03
    4.6642  2144.00  1.3657E+00  4.5807E-03
    4.6729  2140.00  1.3649E+00  4.6368E-03
    4.6816  2136.00  1.3642E+00  4.6939E-03
    4.6904  2132.00  1.3635E+00  4.7521E-03
    4.6992  2128.00  1.3628E+00  4.8113E-03
    4.7081  2124.00  1.3620E+00  4.8717E-03
    4.7170  2120.00  1.3612E+00  4.9331E-03
    4.7259  2116.00  1.3605E+00  4.9958E-03
    4.7348  2112.00  1.3597E+00  5.0596E-03
    4.7438  2108.00  1.3589E+00  5.1246E-03
    4.7529  2104.00  1.3581E+00  5.1909E-03
    4.7619  2100.00  1.3573E+00  5.2584E-03
    4.7710  2096.00  1.3565E+00  5.3273E-03
    4.7801  2092.00  1.3557E+00  5.3975E-03
    4.7893  2088.00  1.3548E+00  5.4691E-03
    4.7985  2084.00  1.3540E+00  5.5421E-03
    4.8077  2080.00  1.3531E+00  5.6165E-03
    4.8170  2076.00  1.3523E+00  5.6925E-03
    4.8263  2072.00  1.3514E+00  5.7700E-03
    4.8356  2068.00  1.3505E+00  5.8491E-03
    4.8450  2064.00  1.3496E+00  5.9298E-03
    4.8544  2060.00  1.3487E+00  6.0121E-03
    4.8638  2056.00  1.3477E+00  6.0962E-03
    4.8733  2052.00  1.3468E+00  6.1820E-03
    4.8828  2048.00  1.3458E+00  6.2697E-03
    4.8924  2044.00  1.3449E+00  6.3592E-03
    4.9020  2040.00  1.3439E+00  6.4506E-03
    4.9116  2036.00  1.3429E+00  6.5440E-03
    4.9213  2032.00  1.3419E+00  6.6394E-03
    4.9310  2028.00  1.3409E+00  6.7369E-03
    4.9407  2024.00  1.3398E+00  6.8365E-03
    4.9505  2020.00  1.3388E+00  6.9383E-03
    4.9603  2016.00  1.3377E+00  7.0425E-03
    4.9702  2012.00  1.3366E+00  7.1489E-03
    4.9801  2008.00  1.3355E+00  7.2578E-03
    4.9900  2004.00  1.3344E+00  7.3692E-03
    5.0000  2000.00  1.3333E+00  7.4832E-03
    5.0050  1998.00  1.3327E+00  7.5411E-03
    5.0100  1996.00  1.3321E+00  7.5998E-03
    5.0150  1994.00  1.3315E+00  7.6591E-03
    5.0201  1992.00  1.3310E+00  7.7191E-03
    5.0251  1990.00  1.3304E+00  7.7798E-03
    5.0302  1988.00  1.3298E+00  7.8412E-03
    5.0352  1986.00  1.3292E+00  7.9034E-03
    5.0403  1984.00  1.3286E+00  7.9663E-03
    5.0454  1982.00  1.3280E+00  8.0299E-03
    5.0505  1980.00  1.3274E+00  8.0943E-03
    5.0556  1978.00  1.3267E+00  8.1595E-03
    5.0607  1976.00  1.3261E+00  8.2254E-03
    5.0659  1974.00  1.3255E+00  8.2922E-03
    5.0710  1972.00  1.3249E+00  8.3598E-03
    5.0761  1970.00  1.3242E+00  8.4282E-03
    5.0813  1968.00  1.3236E+00  8.4974E-03
    5.0865  1966.00  1.3229E+00  8.5675E-03
    5.0916  1964.00  1.3223E+00  8.6385E-03
    5.0968  1962.00  1.3216E+00  8.7103E-03
    5.1020  1960.00  1.3210E+00  8.7831E-03
    5.1073  1958.00  1.3203E+00  8.8567E-03
    5.1125  1956.00  1.3196E+00  8.9313E-03
    5.1177  1954.00  1.3189E+00  9.0068E-03
    5.1230  1952.00  1.3183E+00  9.0833E-03
    5.1282  1950.00  1.3176E+00  9.1607E-03
    5.1335  1948.00  1.3169E+00  9.2392E-03
    5.1387  1946.00  1.3162E+00  9.3186E-03
    5.1440  1944.00  1.3155E+00  9.3991E-03
    5.1493  1942.00  1.3148E+00  9.4806E-03
    5.1546  1940.00  1.3140E+00  9.5632E-03
    5.1600  1938.00  1.3133E+00  9.6469E-03
    5.1653  1936.00  1.3126E+00  9.7316E-03
    5.1706  1934.00  1.3118E+00  9.8175E-03
    5.1760  1932.00  1.3111E+00  9.9046E-03
    5.1813  1930.00  1.3103E+00  9.9927E-03
    5.1867  1928.00  1.3096E+00  1.0082E-02
    5.1921  1926.00  1.3088E+00  1.0173E-02
    5.1975  1924.00  1.3081E+00  1.0264E-02
    5.2029  1922.00  1.3073E+00  1.0357E-02
    5.2083  1920.00  1.3065E+00  1.0452E-02
    5.2138  1918.00  1.3057E+00  1.0547E-02
    5.2192  1916.00  1.3049E+00  1.0644E-02
    5.2247  1914.00  1.3041E+00  1.0743E-02
    5.2301  1912.00  1.3033E+00  1.0842E-02
    5.2356  1910.00  1.3025E+00  1.0943E-02
    5.2411  1908.00  1.3017E+00  1.1046E-02
    5.2466  1906.00  1.3008E+00  1.1149E-02
    5.2521  1904.00  1.3000E+00  1.1255E-02
    5.2576  1902.00  1.2991E+00  1.1362E-02
    5.2632  1900.00  1.2983E+00  1.1470E-02
    5.2687  1898.00  1.2974E+00  1.1580E-02
    5.2743  1896.00  1.2965E+00  1.1691E-02
    5.2798  1894.00  1.2957E+00  1.1804E-02
    5.2854  1892.00  1.2948E+00  1.1919E-02
    5.2910  1890.00  1.2939E+00  1.2036E-02
    5.2966  1888.00  1.2930E+00  1.2154E-02
    5.3022  1886.00  1.2921E+00  1.2274E-02
    5.3079  1884.00  1.2911E+00  1.2395E-02
    5.3135  1882.00  1.2902E+00  1.2519E-02
    5.3191  1880.00  1.2893E+00  1.2644E-02
    5.3248  1878.00  1.2883E+00  1.2772E-02
    5.3305  1876.00  1.2874E+00  1.2901E-02
    5.3362  1874.00  1.2864E+00  1.3032E-02
    5.3419  1872.00  1.2854E+00  1.3165E-02
    5.3476  1870.00  1.2844E+00  1.3300E-02
    5.3533  1868.00  1.2834E+00  1.3438E-02
    5.3591  1866.00  1.2824E+00  1.3577E-02
    5.3648  1864.00  1.2814E+00  1.3719E-02
    5.3706  1862.00  1.2804E+00  1.3863E-02
    5.3763  1860.00  1.2793E+00  1.4009E-02
    5.3821  1858.00  1.2783E+00  1.4157E-02
    5.3879  1856.00  1.2772E+00  1.4308E-02
    5.3937  1854.00  1.2762E+00  1.4461E-02
    5.3996  1852.00  1.2751E+00  1.4617E-02
    5.4054  1850.00  1.2740E+00  1.4776E-02
    5.4113  1848.00  1.2729E+00  1.4936E-02
    5.4171  1846.00  1.2718E+00  1.5100E-02
    5.4230  1844.00  1.2706E+00  1.5266E-02
    5.4289  1842.00  1.2695E+00  1.5435E-02
    5.4348  1840.00  1.2684E+00  1.5607E-02
    5.4407  1838.00  1.2672E+00  1.5782E-02
    5.4466  1836.00  1.2660E+00  1.5960E-02
    5.4526  1834.00  1.2648E+00  1.6140E-02
    5.4585  1832.00  1.2636E+00  1.6324E-02
    5.4645  1830.00  1.2624E+00  1.6511E-02
    5.4705  1828.00  1.2612E+00  1.6702E-02
    5.4765  1826.00  1.2599E+00  1.6895E-02
    5.4825  1824.00  1.2587E+00  1.7092E-02
    5.4885  1822.00  1.2574E+00  1.7293E-02
    5.4945  1820.00  1.2561E+00  1.7497E-02
    5.5006  1818.00  1.2548E+00  1.7704E-02
    5.5066  1816.00  1.2535E+00  1.7916E-02
    5.5127  1814.00  1.2522E+00  1.8131E-02
    5.5188  1812.00  1.2509E+00  1.8350E-02
    5.5249  1810.00  1.2495E+00  1.8573E-02
    5.5310  1808.00  1.2481E+00  1.8800E-02
    5.5371  1806.00  1.2467E+00  1.9032E-02
    5.5432  1804.00  1.2453E+00  1.9268E-02
    5.5494  1802.00  1.2439E+00  1.9508E-02
    5.5556  1800.00  1.2425E+00  1.9753E-02
    5.5617  1798.00  1.2410E+00  2.0002E-02
    5.5679  1796.00  1.2395E+00  2.0256E-02
    5.5741  1794.00  1.2380E+00  2.0515E-02
    5.5804  1792.00  1.2365E+00  2.0779E-02
    5.5866  1790.00  1.2350E+00  2.1049E-02
    5.5928  1788.00  1.2335E+00  2.1323E-02
    5.5991  1786.00  1.2319E+00  2.1603E-02
    5.6054  1784.00  1.2303E+00  2.1889E-02
    5.6117  1782.00  1.2287E+00  2.2181E-02
    5.6180  1780.00  1.2271E+00  2.2478E-02
    5.6243  1778.00  1.2254E+00  2.2781E-02
    5.6306  1776.00  1.2237E+00  2.3091E-02
    5.6370  1774.00  1.2220E+00  2.3407E-02
    5.6433  1772.00  1.2203E+00  2.3729E-02
    5.6497  1770.00  1.2186E+00  2.4058E-02
    5.6561  1768.00  1.2168E+00  2.4395E-02
    5.6625  1766.00  1.2150E+00  2.4738E-02
    5.6689  1764.00  1.2132E+00  2.5089E-02
    5.6754  1762.00  1.2114E+00  2.5447E-02
    5.6818  1760.00  1.2096E+00  2.5813E-02
    5.6883  1758.00  1.2077E+00  2.6188E-02
    5.6948  1756.00  1.2058E+00  2.6570E-02
    5.7013  1754.00  1.2038E+00  2.6961E-02
    5.7078  1752.00  1.2019E+00  2.7361E-02
    5.7143  1750.00  1.1999E+00  2.7769E-02
    5.7208  1748.00  1.1979E+00  2.8187E-02
    5.7274  1746.00  1.1958E+00  2.8615E-02
    5.7339  1744.00  1.1937E+00  2.9053E-02
    5.7405  1742.00  1.1916E+00  2.9500E-02
    5.7471  1740.00  1.1895E+00  2.9959E-02
    5.7537  1738.00  1.1873E+00  3.0428E-02
    5.7604  1736.00  1.1851E+00  3.0908E-02
    5.7670  1734.00  1.1829E+00  3.1400E-02
    5.7737  1732.00  1.1806E+00  3.1904E-02
    5.7803  1730.00  1.1783E+00  3.2420E-02
    5.7870  1728.00  1.1760E+00  3.2950E-02
    5.7937  1726.00  1.1736E+00  3.3492E-02
    5.8005  1724.00  1.1712E+00  3.4048E-02
    5.8072  1722.00  1.1687E+00  3.4618E-02
    5.8140  1720.00  1.1662E+00  3.5202E-02
    5.8207  1718.00  1.1637E+00  3.5802E-02
    5.8275  1716.00  1.1611E+00  3.6418E-02
    5.8343  1714.00  1.1585E+00  3.7049E-02
    5.8411  1712.00  1.1559E+00  3.7698E-02
    5.8480  1710.00  1.1532E+00  3.8364E-02
    5.8548  1708.00  1.1504E+00  3.9047E-02
    5.8617  1706.00  1.1477E+00  3.9750E-02
    5.8685  1704.00  1.1448E+00  4.0472E-02
    5.8754  1702.00  1.1419E+00  4.1214E-02
    5.8824  1700.00  1.1390E+00  4.1977E-02
    5.8893  1698.00  1.1360E+00  4.2762E-02
    5.8962  1696.00  1.1330E+00  4.3569E-02
    5.9032  1694.00  1.1299E+00  4.4399E-02
    5.9102  1692.00  1.1268E+00  4.5254E-02
    5.9172  1690.00  1.1236E+00  4.6135E-02
    5.9242  1688.00  1.1203E+00  4.7041E-02
    5.9312  1686.00  1.1170E+00  4.7975E-02
    5.9382  1684.00  1.1136E+00  4.8938E-02
    5.9453  1682.00  1.1102E+00  4.9930E-02
    5.9524  1680.00  1.1067E+00  5.0954E-02
    5.9595  1678.00  1.1031E+00  5.2009E-02
    5.9666  1676.00  1.0994E+00  5.3099E-02
    5.9737  1674.00  1.0957E+00  5.4223E-02
    5.9809  1672.00  1.0919E+00  5.5385E-02
    5.9880  1670.00  1.0881E+00  5.6585E-02
    5.9952  1668.00  1.0842E+00  5.7825E-02
    6.0024  1666.00  1.0801E+00  5.9107E-02
    6.0096  1664.00  1.0760E+00  6.0433E-02
    6.0168  1662.00  1.0719E+00  6.1805E-02
    6.0241  1660.00  1.0676E+00  6.3225E-02
    6.0314  1658.00  1.0632E+00  6.4696E-02
    6.0386  1656.00  1.0588E+00  6.6220E-02
    6.0459  1654.00  1.0542E+00  6.7799E-02
    6.0533  1652.00  1.0496E+00  6.9437E-02
    6.0606  1650.00  1.0449E+00  7.1136E-02
    6.0680  1648.00  1.0400E+00  7.2900E-02
    6.0753  1646.00  1.0351E+00  7.4732E-02
    6.0827  1644.00  1.0300E+00  7.6636E-02
    6.0901  1642.00  1.0248E+00  7.8615E-02
    6.0976  1640.00  1.0195E+00  8.0673E-02
    6.1050  1638.00  1.0141E+00  8.2815E-02
    6.1125  1636.00  1.0086E+00  8.5046E-02
    6.1200  1634.00  1.0029E+00  8.7371E-02
    6.1275  1632.00  9.9709E-01  8.9795E-02
    6.1350  1630.00  9.9114E-01  9.2323E-02
    6.1425  1628.00  9.8505E-01  9.4963E-02
    6.1501  1626.00  9.7881E-01  9.7721E-02
    6.1576  1624.00  9.7241E-01  1.0060E-01
    6.1652  1622.00  9.6586E-01  1.0362E-01
    6.1728  1620.00  9.5914E-01  1.0678E-01
    6.1805  1618.00  9.5226E-01  1.1009E-01
    6.1881  1616.00  9.4519E-01  1.1355E-01
    6.1958  1614.00  9.3795E-01  1.1719E-01
    6.2035  1612.00  9.3052E-01  1.2101E-01
    6.2112  1610.00  9.2290E-01  1.2503E-01
    6.2189  1608.00  9.1508E-01  1.2926E-01
    6.2267  1606.00  9.0706E-01  1.3371E-01
    6.2344  1604.00  8.9882E-01  1.3840E-01
    6.2422  1602.00  8.9037E-01  1.4334E-01
    6.2500  1600.00  8.8170E-01  1.4856E-01
    6.2578  1598.00  8.7281E-01  1.5408E-01
    6.2657  1596.00  8.6368E-01  1.5992E-01
    6.2735  1594.00  8.5432E-01  1.6611E-01
    6.2814  1592.00  8.4472E-01  1.7266E-01
    6.2893  1590.00  8.3489E-01  1.7961E-01
    6.2972  1588.00  8.2481E-01  1.8700E-01
    6.3052  1586.00  8.1450E-01  1.9485E-01
    6.3131  1584.00  8.0396E-01  2.0320E-01
    6.3211  1582.00  7.9319E-01  2.1210E-01
    6.3291  1580.00  7.8220E-01  2.2158E-01
    6.3371  1578.00  7.7101E-01  2.3169E-01
    6.3452  1576.00  7.5964E-01  2.4249E-01
    6.3532  1574.00  7.4812E-01  2.5401E-01
    6.3613  1572.00  7.3647E-01  2.6631E-01
    6.3694  1570.00  7.2474E-01  2.7944E-01
    6.3776  1568.00  7.1298E-01  2.9346E-01
    6.3857  1566.00  7.0124E-01  3.0842E-01
    6.3939  1564.00  6.8959E-01  3.2435E-01
    6.4020  1562.00  6.7811E-01  3.4131E-01
    6.4103  1560.00  6.6690E-01  3.5931E-01
    6.4185  1558.00  6.5603E-01  3.7839E-01
    6.4267  1556.00  6.4561E-01  3.9854E-01
    6.4350  1554.00  6.3576E-01  4.1977E-01
    6.4433  1552.00  6.2655E-01  4.4204E-01
    6.4516  1550.00  6.1811E-01  4.6533E-01
    6.4599  1548.00  6.1051E-01  4.8958E-01
    6.4683  1546.00  6.0383E-01  5.1473E-01
    6.4767  1544.00  5.9815E-01  5.4071E-01
    6.4851  1542.00  5.9353E-01  5.6745E-01
    6.4935  1540.00  5.9000E-01  5.9488E-01
    6.5020  1538.00  5.8760E-01  6.2293E-01
    6.5104  1536.00  5.8636E-01  6.5153E-01
    6.5189  1534.00  5.8629E-01  6.8062E-01
    6.5274  1532.00  5.8741E-01  7.1014E-01
    6.5359  1530.00  5.8973E-01  7.4004E-01
    6.5445  1528.00  5.9326E-01  7.7028E-01
    6.5531  1526.00  5.9802E-01  8.0082E-01
    6.5617  1524.00  6.0402E-01  8.3162E-01
    6.5703  1522.00  6.1129E-01  8.6265E-01
    6.5789  1520.00  6.1985E-01  8.9389E-01
    6.5876  1518.00  6.2974E-01  9.2528E-01
    6.5963  1516.00  6.4099E-01  9.5681E-01
    6.6050  1514.00  6.5365E-01  9.8843E-01
    6.6138  1512.00  6.6776E-01  1.0201E+00
    6.6225  1510.00  6.8340E-01  1.0518E+00
    6.6313  1508.00  7.0061E-01  1.0833E+00
    6.6401  1506.00  7.1946E-01  1.1148E+00
    6.6489  1504.00  7.4002E-01  1.1460E+00
    6.6578  1502.00  7.6237E-01  1.1769E+00
    6.6667  1500.00  7.8656E-01  1.2073E+00
    6.6756  1498.00  8.1266E-01  1.2370E+00
    6.6845  1496.00  8.4073E-01  1.2660E+00
    6.6934  1494.00  8.7078E-01  1.2940E+00
    6.7024  1492.00  9.0284E-01  1.3208E+00
    6.7114  1490.00  9.3689E-01  1.3461E+00
    6.7204  1488.00  9.7286E-01  1.3696E+00
    6.7295  1486.00  1.0107E+00  1.3912E+00
    6.7385  1484.00  1.0501E+00  1.4104E+00
    6.7476  1482.00  1.0909E+00  1.4270E+00
    6.7568  1480.00  1.1328E+00  1.4407E+00
    6.7659  1478.00  1.1755E+00  1.4513E+00
    6.7751  1476.00  1.2183E+00  1.4587E+00
    6.7843  1474.00  1.2608E+00  1.4627E+00
    6.7935  1472.00  1.3024E+00  1.4634E+00
    6.8027  1470.00  1.3424E+00  1.4610E+00
    6.8120  1468.00  1.3804E+00  1.4559E+00
    6.8213  1466.00  1.4157E+00  1.4485E+00
    6.8306  1464.00  1.4480E+00  1.4396E+00
    6.8399  1462.00  1.4770E+00  1.4298E+00
    6.8493  1460.00  1.5025E+00  1.4201E+00
    6.8587  1458.00  1.5247E+00  1.4112E+00
    6.8681  1456.00  1.5440E+00  1.4042E+00
    6.8776  1454.00  1.5608E+00  1.3998E+00
    6.8871  1452.00  1.5760E+00  1.3989E+00
    6.8966  1450.00  1.5904E+00  1.4019E+00
    6.9061  1448.00  1.6053E+00  1.4093E+00
    6.9156  1446.00  1.6218E+00  1.4213E+00
    6.9252  1444.00  1.6415E+00  1.4376E+00
    6.9348  1442.00  1.6657E+00  1.4579E+00
    6.9444  1440.00  1.6959E+00  1.4813E+00
    6.9541  1438.00  1.7334E+00  1.5064E+00
    6.9638  1436.00  1.7793E+00  1.5317E+00
    6.9735  1434.00  1.8343E+00  1.5550E+00
    6.9832  1432.00  1.8986E+00  1.5739E+00
    6.9930  1430.00  1.9717E+00  1.5857E+00
    7.0028  1428.00  2.0524E+00  1.5876E+00
    7.0126  1426.00  2.1384E+00  1.5774E+00
    7.0225  1424.00  2.2266E+00  1.5533E+00
    7.0323  1422.00  2.3135E+00  1.5144E+00
    7.0423  1420.00  2.3952E+00  1.4613E+00
    7.0522  1418.00  2.4681E+00  1.3958E+00
    7.0621  1416.00  2.5296E+00  1.3207E+00
    7.0721  1414.00  2.5782E+00  1.2392E+00
    7.0822  1412.00  2.6136E+00  1.1550E+00
    7.0922  1410.00  2.6365E+00  1.0709E+00
    7.1023  1408.00  2.6482E+00  9.8933E-01
    7.1124  1406.00  2.6505E+00  9.1203E-01
    7.1225  1404.00  2.6451E+00  8.3999E-01
    7.1327  1402.00  2.6339E+00  7.7367E-01
    7.1429  1400.00  2.6182E+00  7.1315E-01
    7.1531  1398.00  2.5993E+00  6.5826E-01
    7.1633  1396.00  2.5783E+00  6.0864E-01
    7.1736  1394.00  2.5559E+00  5.6388E-01
    7.1839  1392.00  2.5327E+00  5.2353E-01
    7.1942  1390.00  2.5091E+00  4.8715E-01
    7.2046  1388.00  2.4856E+00  4.5432E-01
    7.2150  1386.00  2.4623E+00  4.2463E-01
    7.2254  1384.00  2.4394E+00  3.9775E-01
    7.2359  1382.00  2.4171E+00  3.7336E-01
    7.2464  1380.00  2.3953E+00  3.5117E-01
    7.2569  1378.00  2.3743E+00  3.3094E-01
    7.2674  1376.00  2.3539E+00  3.1246E-01
    7.2780  1374.00  2.3342E+00  2.9554E-01
    7.2886  1372.00  2.3152E+00  2.8000E-01
    7.2993  1370.00  2.2969E+00  2.6570E-01
    7.3099  1368.00  2.2792E+00  2.5252E-01
    7.3206  1366.00  2.2622E+00  2.4033E-01
    7.3314  1364.00  2.2458E+00  2.2905E-01
    7.3421  1362.00  2.2301E+00  2.1858E-01
    7.3529  1360.00  2.2149E+00  2.0885E-01
    7.3638  1358.00  2.2002E+00  1.9979E-01
    7.3746  1356.00  2.1861E+00  1.9133E-01
    7.3855  1354.00  2.1725E+00  1.8343E-01
    7.3964  1352.00  2.1593E+00  1.7603E-01
    7.4074  1350.00  2.1467E+00  1.6909E-01
    7.4184  1348.00  2.1344E+00  1.6258E-01
    7.4294  1346.00  2.1226E+00  1.5645E-01
    7.4405  1344.00  2.1112E+00  1.5068E-01
    7.4516  1342.00  2.1001E+00  1.4525E-01
    7.4627  1340.00  2.0894E+00  1.4011E-01
    7.4738  1338.00  2.0791E+00  1.3526E-01
    7.4850  1336.00  2.0690E+00  1.3067E-01
    7.4963  1334.00  2.0593E+00  1.2632E-01
    7.5075  1332.00  2.0499E+00  1.2219E-01
    7.5188  1330.00  2.0408E+00  1.1827E-01
    7.5301  1328.00  2.0319E+00  1.1455E-01
    7.5415  1326.00  2.0233E+00  1.1101E-01
    7.5529  1324.00  2.0150E+00  1.0764E-01
    7.5643  1322.00  2.0069E+00  1.0442E-01
    7.5758  1320.00  1.9990E+00  1.0136E-01
    7.5873  1318.00  1.9913E+00  9.8433E-02
    7.5988  1316.00  1.9839E+00  9.5638E-02
    7.6104  1314.00  1.9766E+00  9.2967E-02
    7.6220  1312.00  1.9696E+00  9.0411E-02
    7.6336  1310.00  1.9627E+00  8.7963E-02
    7.6453  1308.00  1.9560E+00  8.5619E-02
    7.6570  1306.00  1.9495E+00  8.3371E-02
    7.6687  1304.00  1.9431E+00  8.1214E-02
    7.6805  1302.00  1.9369E+00  7.9144E-02
    7.6923  1300.00  1.9308E+00  7.7156E-02
    7.7042  1298.00  1.9249E+00  7.5245E-02
    7.7160  1296.00  1.9191E+00  7.3407E-02
    7.7280  1294.00  1.9135E+00  7.1639E-02
    7.7399  1292.00  1.9080E+00  6.9937E-02
    7.7519  1290.00  1.9026E+00  6.8297E-02
    7.7640  1288.00  1.8974E+00  6.6717E-02
    7.7760  1286.00  1.8922E+00  6.5194E-02
    7.7882  1284.00  1.8872E+00  6.3725E-02
    7.8003  1282.00  1.8823E+00  6.2307E-02
    7.8125  1280.00  1.8775E+00  6.0938E-02
    7.8247  1278.00  1.8727E+00  5.9616E-02
    7.8370  1276.00  1.8681E+00  5.8338E-02
    7.8493  1274.00  1.8636E+00  5.7103E-02
    7.8616  1272.00  1.8592E+00  5.5908E-02
    7.8740  1270.00  1.8548E+00  5.4753E-02
    7.8864  1268.00  1.8506E+00  5.3634E-02
    7.8989  1266.00  1.8464E+00  5.2551E-02
    7.9114  1264.00  1.8423E+00  5.1502E-02
    7.9239  1262.00  1.8383E+00  5.0486E-02
    7.9365  1260.00  1.8344E+00  4.9501E-02
    7.9491  1258.00  1.8305E+00  4.8546E-02
    7.9618  1256.00  1.8267E+00  4.7620E-02
    7.9745  1254.00  1.8230E+00  4.6721E-02
    7.9872  1252.00  1.8194E+00  4.5849E-02
    8.0000  1250.00  1.8158E+00  4.5003E-02
    8.0128  1248.00  1.8122E+00  4.4180E-02
    8.0257  1246.00  1.8088E+00  4.3382E-02
    8.0386  1244.00  1.8054E+00  4.2606E-02
    8.0515  1242.00  1.8020E+00  4.1852E-02
    8.0645  1240.00  1.7987E+00  4.1119E-02
    8.0775  1238.00  1.7955E+00  4.0406E-02
    8.0906  1236.00  1.7923E+00  3.9713E-02
    8.1037  1234.00  1.7892E+00  3.9038E-02
    8.1169  1232.00  1.7861E+00  3.8382E-02
    8.1301  1230.00  1.7831E+00  3.7743E-02
    8.1433  1228.00  1.7801E+00  3.7120E-02
    8.1566  1226.00  1.7772E+00  3.6515E-02
    8.1699  1224.00  1.7743E+00  3.5924E-02
    8.1833  1222.00  1.7714E+00  3.5349E-02
    8.1967  1220.00  1.7686E+00  3.4789E-02
    8.2102  1218.00  1.7658E+00  3.4243E-02
    8.2237  1216.00  1.7631E+00  3.3711E-02
    8.2372  1214.00  1.7604E+00  3.3191E-02
    8.2508  1212.00  1.7578E+00  3.2685E-02
    8.2645  1210.00  1.7552E+00  3.2191E-02
    8.2781  1208.00  1.7526E+00  3.1709E-02
    8.2919  1206.00  1.7501E+00  3.1239E-02
    8.3056  1204.00  1.7476E+00  3.0780E-02
    8.3195  1202.00  1.7451E+00  3.0332E-02
    8.3333  1200.00  1.7427E+00  2.9895E-02
    8.3472  1198.00  1.7403E+00  2.9468E-02
    8.3612  1196.00  1.7379E+00  2.9050E-02
    8.3752  1194.00  1.7356E+00  2.8643E-02
    8.3893  1192.00  1.7332E+00  2.8245E-02
