Repository: sesquideus/phd

File: erasmus/geofit_orig/Optical_Constants/silicates/Glass/Na_glass_oc.txt (part 1 of 2)
Data created using the Lorantz line parameters in J.R. Aronson and P.F.
Strong, Optical constants of minerals and rocks, Applied Optics, 14, 
2914-2920, 1975.  These could be recalculated at any spectral resolution.
Range of validity is given as 4000-332 inverse centimeters.

high frq. dielec. const=  2.262
Lorentz line parameters
center  width  strength
 975.0  0.1439  0.7980
 750.0  0.0829  0.0630
 672.0  0.1170  0.0850
 444.6  0.1938  1.4310

 wave.    freq.   refl.       real       imag.
30.1205   332.0  0.1882       2.513      0.2025
29.9401   334.0  0.1894       2.520      0.2083
29.7619   336.0  0.1906       2.528      0.2144
29.5858   338.0  0.1918       2.536      0.2206
29.4118   340.0  0.1930       2.543      0.2272
29.2398   342.0  0.1943       2.551      0.2341
29.0698   344.0  0.1957       2.560      0.2412
28.9017   346.0  0.1970       2.568      0.2487
28.7356   348.0  0.1984       2.576      0.2565
28.5714   350.0  0.1998       2.585      0.2646
28.4091   352.0  0.2013       2.594      0.2732
28.2486   354.0  0.2028       2.603      0.2821
28.0899   356.0  0.2043       2.612      0.2915
27.9330   358.0  0.2059       2.621      0.3013
27.7778   360.0  0.2076       2.631      0.3116
27.6243   362.0  0.2092       2.640      0.3224
27.4725   364.0  0.2110       2.650      0.3337
27.3224   366.0  0.2127       2.660      0.3456
27.1739   368.0  0.2145       2.670      0.3581
27.0270   370.0  0.2164       2.680      0.3712
26.8817   372.0  0.2183       2.690      0.3851
26.7380   374.0  0.2203       2.701      0.3996
26.5957   376.0  0.2223       2.711      0.4149
26.4550   378.0  0.2244       2.721      0.4310
26.3158   380.0  0.2265       2.732      0.4480
26.1780   382.0  0.2287       2.742      0.4659
26.0417   384.0  0.2309       2.752      0.4848
25.9067   386.0  0.2332       2.763      0.5047
25.7732   388.0  0.2356       2.773      0.5256
25.6410   390.0  0.2380       2.782      0.5477
25.5102   392.0  0.2405       2.792      0.5710
25.3807   394.0  0.2431       2.801      0.5956
25.2525   396.0  0.2457       2.810      0.6214
25.1256   398.0  0.2484       2.818      0.6487
25.0000   400.0  0.2511       2.825      0.6773
24.8756   402.0  0.2539       2.832      0.7075
24.7525   404.0  0.2568       2.837      0.7391
24.6305   406.0  0.2597       2.842      0.7723
24.5098   408.0  0.2627       2.845      0.8070
24.3902   410.0  0.2657       2.846      0.8432
24.2718   412.0  0.2688       2.846      0.8810
24.1546   414.0  0.2719       2.844      0.9203
24.0385   416.0  0.2750       2.840      0.9609
23.9234   418.0  0.2781       2.833       1.003
23.8095   420.0  0.2813       2.824       1.046
23.6967   422.0  0.2844       2.811       1.090
23.5849   424.0  0.2875       2.796       1.134
23.4742   426.0  0.2905       2.777       1.179
23.3645   428.0  0.2935       2.755       1.225
23.2558   430.0  0.2964       2.728       1.269
23.1481   432.0  0.2993       2.699       1.313
23.0415   434.0  0.3019       2.665       1.356
22.9358   436.0  0.3044       2.627       1.397
22.8311   438.0  0.3068       2.586       1.436
22.7273   440.0  0.3089       2.541       1.472
22.6244   442.0  0.3108       2.494       1.506
22.5225   444.0  0.3124       2.443       1.536
22.4215   446.0  0.3138       2.390       1.562
22.3214   448.0  0.3148       2.335       1.584
22.2222   450.0  0.3155       2.278       1.602
22.1239   452.0  0.3158       2.220       1.616
22.0264   454.0  0.3157       2.162       1.625
21.9298   456.0  0.3153       2.104       1.630
21.8341   458.0  0.3144       2.046       1.631
21.7391   460.0  0.3131       1.988       1.628
21.6450   462.0  0.3114       1.932       1.621
21.5517   464.0  0.3093       1.878       1.610
21.4592   466.0  0.3067       1.825       1.596
21.3675   468.0  0.3036       1.774       1.580
21.2766   470.0  0.3001       1.725       1.560
21.1864   472.0  0.2962       1.679       1.538
21.0970   474.0  0.2918       1.635       1.514
21.0084   476.0  0.2870       1.593       1.488
20.9205   478.0  0.2818       1.554       1.460
20.8333   480.0  0.2762       1.517       1.431
20.7469   482.0  0.2702       1.482       1.401
20.6612   484.0  0.2638       1.450       1.370
20.5761   486.0  0.2570       1.420       1.337
20.4918   488.0  0.2499       1.393       1.305
20.4082   490.0  0.2425       1.368       1.271
20.3252   492.0  0.2348       1.345       1.238
20.2429   494.0  0.2269       1.324       1.204
20.1613   496.0  0.2187       1.305       1.170
20.0803   498.0  0.2104       1.288       1.136
20.0000   500.0  0.2019       1.274       1.102
19.9203   502.0  0.1934       1.261       1.068
19.8413   504.0  0.1848       1.250       1.035
19.7628   506.0  0.1762       1.240       1.001
19.6850   508.0  0.1676       1.233      0.9688
19.6078   510.0  0.1591       1.227      0.9366
19.5312   512.0  0.1508       1.222      0.9050
19.4553   514.0  0.1427       1.219      0.8740
19.3798   516.0  0.1349       1.217      0.8438
19.3050   518.0  0.1273       1.217      0.8143
19.2308   520.0  0.1200       1.218      0.7856
19.1571   522.0  0.1131       1.220      0.7577
19.0840   524.0  0.1066       1.223      0.7307
19.0114   526.0  0.1005       1.228      0.7047
18.9394   528.0  0.0947       1.233      0.6795
18.8679   530.0  0.0894       1.239      0.6554
18.7970   532.0  0.0845       1.246      0.6322
18.7266   534.0  0.0800       1.253      0.6100
18.6567   536.0  0.0760       1.261      0.5887
18.5874   538.0  0.0723       1.269      0.5684
18.5185   540.0  0.0690       1.278      0.5490
18.4502   542.0  0.0661       1.288      0.5306
18.3824   544.0  0.0635       1.298      0.5131
18.3150   546.0  0.0612       1.308      0.4964
18.2482   548.0  0.0592       1.318      0.4806
18.1818   550.0  0.0576       1.328      0.4656
18.1159   552.0  0.0561       1.339      0.4514
18.0505   554.0  0.0549       1.349      0.4379
17.9856   556.0  0.0540       1.360      0.4252
17.9211   558.0  0.0532       1.371      0.4132
17.8571   560.0  0.0526       1.382      0.4018
17.7936   562.0  0.0522       1.392      0.3911
17.7305   564.0  0.0520       1.403      0.3810
17.6678   566.0  0.0519       1.414      0.3715
17.6056   568.0  0.0519       1.425      0.3625
17.5439   570.0  0.0520       1.435      0.3540
17.4825   572.0  0.0522       1.446      0.3461
17.4216   574.0  0.0526       1.457      0.3387
17.3611   576.0  0.0530       1.467      0.3317
17.3010   578.0  0.0535       1.478      0.3251
17.2414   580.0  0.0540       1.488      0.3190
17.1821   582.0  0.0546       1.498      0.3133
17.1233   584.0  0.0553       1.508      0.3081
17.0648   586.0  0.0560       1.518      0.3032
17.0068   588.0  0.0568       1.528      0.2986
16.9492   590.0  0.0577       1.538      0.2945
16.8919   592.0  0.0585       1.548      0.2907
16.8350   594.0  0.0594       1.558      0.2872
16.7785   596.0  0.0604       1.567      0.2841
16.7224   598.0  0.0613       1.577      0.2814
16.6667   600.0  0.0623       1.587      0.2789
16.6113   602.0  0.0633       1.596      0.2768
16.5563   604.0  0.0644       1.605      0.2750
16.5017   606.0  0.0655       1.614      0.2736
16.4474   608.0  0.0666       1.624      0.2725
16.3934   610.0  0.0677       1.633      0.2717
16.3399   612.0  0.0688       1.642      0.2712
16.2866   614.0  0.0699       1.650      0.2711
16.2338   616.0  0.0711       1.659      0.2713
16.1812   618.0  0.0723       1.668      0.2719
16.1290   620.0  0.0735       1.676      0.2728
16.0772   622.0  0.0747       1.684      0.2740
16.0256   624.0  0.0759       1.693      0.2757
15.9744   626.0  0.0771       1.701      0.2777
15.9236   628.0  0.0783       1.708      0.2800
15.8730   630.0  0.0795       1.716      0.2828
15.8228   632.0  0.0807       1.723      0.2860
15.7729   634.0  0.0819       1.730      0.2895
15.7233   636.0  0.0831       1.737      0.2934
15.6740   638.0  0.0842       1.743      0.2977
15.6250   640.0  0.0854       1.749      0.3024
15.5763   642.0  0.0865       1.755      0.3074
15.5280   644.0  0.0875       1.760      0.3128
15.4799   646.0  0.0885       1.764      0.3184
15.4321   648.0  0.0895       1.768      0.3243
15.3846   650.0  0.0904       1.771      0.3305
15.3374   652.0  0.0912       1.774      0.3367
15.2905   654.0  0.0920       1.776      0.3430
15.2439   656.0  0.0926       1.777      0.3492
15.1976   658.0  0.0931       1.777      0.3552
15.1515   660.0  0.0935       1.776      0.3610
15.1057   662.0  0.0938       1.775      0.3664
15.0602   664.0  0.0940       1.773      0.3713
15.0150   666.0  0.0940       1.770      0.3756
14.9701   668.0  0.0939       1.767      0.3791
14.9254   670.0  0.0937       1.764      0.3818
14.8810   672.0  0.0934       1.760      0.3837
14.8368   674.0  0.0929       1.756      0.3846
14.7929   676.0  0.0925       1.752      0.3847
14.7493   678.0  0.0919       1.749      0.3839
14.7059   680.0  0.0914       1.746      0.3823
14.6628   682.0  0.0908       1.743      0.3799
14.6199   684.0  0.0903       1.741      0.3770
14.5773   686.0  0.0898       1.739      0.3735
14.5349   688.0  0.0893       1.738      0.3697
14.4928   690.0  0.0890       1.739      0.3657
14.4509   692.0  0.0887       1.739      0.3616
14.4092   694.0  0.0886       1.741      0.3575
14.3678   696.0  0.0885       1.743      0.3535
14.3266   698.0  0.0886       1.746      0.3498
14.2857   700.0  0.0888       1.750      0.3464
14.2450   702.0  0.0891       1.754      0.3434
14.2045   704.0  0.0895       1.758      0.3409
14.1643   706.0  0.0900       1.763      0.3389
14.1243   708.0  0.0906       1.769      0.3375
14.0845   710.0  0.0913       1.775      0.3367
14.0449   712.0  0.0921       1.780      0.3366
14.0056   714.0  0.0929       1.786      0.3371
13.9665   716.0  0.0938       1.792      0.3384
13.9276   718.0  0.0948       1.798      0.3405
13.8889   720.0  0.0958       1.804      0.3432
13.8504   722.0  0.0968       1.810      0.3467
13.8122   724.0  0.0978       1.815      0.3509
13.7741   726.0  0.0988       1.820      0.3559
13.7363   728.0  0.0998       1.824      0.3614
13.6986   730.0  0.1008       1.827      0.3676
13.6612   732.0  0.1016       1.829      0.3743
13.6240   734.0  0.1024       1.831      0.3813
13.5870   736.0  0.1030       1.831      0.3885
13.5501   738.0  0.1035       1.830      0.3956
13.5135   740.0  0.1038       1.828      0.4026
13.4771   742.0  0.1040       1.824      0.4090
13.4409   744.0  0.1039       1.820      0.4147
13.4048   746.0  0.1036       1.814      0.4194
13.3690   748.0  0.1031       1.808      0.4229
13.3333   750.0  0.1024       1.800      0.4249
13.2979   752.0  0.1015       1.793      0.4255
13.2626   754.0  0.1005       1.786      0.4245
13.2275   756.0  0.0994       1.779      0.4220
13.1926   758.0  0.0982       1.773      0.4182
13.1579   760.0  0.0970       1.767      0.4132
13.1234   762.0  0.0959       1.763      0.4072
13.0890   764.0  0.0949       1.760      0.4005
13.0548   766.0  0.0939       1.758      0.3933
13.0208   768.0  0.0931       1.757      0.3858
12.9870   770.0  0.0925       1.757      0.3783
12.9534   772.0  0.0920       1.759      0.3709
12.9199   774.0  0.0917       1.761      0.3637
12.8866   776.0  0.0916       1.764      0.3568
12.8535   778.0  0.0916       1.768      0.3504
12.8205   780.0  0.0917       1.773      0.3444
12.7877   782.0  0.0920       1.778      0.3389
12.7551   784.0  0.0924       1.784      0.3339
12.7226   786.0  0.0929       1.790      0.3295
12.6904   788.0  0.0935       1.797      0.3255
12.6582   790.0  0.0941       1.804      0.3220
12.6263   792.0  0.0949       1.811      0.3191
12.5945   794.0  0.0957       1.818      0.3165
12.5628   796.0  0.0965       1.825      0.3145
12.5313   798.0  0.0975       1.833      0.3128
12.5000   800.0  0.0984       1.841      0.3116
12.4688   802.0  0.0994       1.848      0.3107
12.4378   804.0  0.1004       1.856      0.3102
12.4069   806.0  0.1015       1.864      0.3100
12.3762   808.0  0.1026       1.872      0.3102
12.3457   810.0  0.1037       1.880      0.3107
12.3153   812.0  0.1049       1.887      0.3116
12.2850   814.0  0.1061       1.895      0.3127
12.2549   816.0  0.1072       1.903      0.3141
12.2249   818.0  0.1085       1.911      0.3158
12.1951   820.0  0.1097       1.919      0.3177
12.1655   822.0  0.1109       1.927      0.3199
12.1359   824.0  0.1122       1.935      0.3224
12.1065   826.0  0.1135       1.943      0.3251
12.0773   828.0  0.1148       1.951      0.3281
12.0482   830.0  0.1161       1.959      0.3313
12.0192   832.0  0.1174       1.967      0.3348
11.9904   834.0  0.1188       1.975      0.3386
11.9617   836.0  0.1201       1.983      0.3425
11.9332   838.0  0.1215       1.991      0.3467
11.9048   840.0  0.1229       1.998      0.3512
11.8765   842.0  0.1243       2.006      0.3559
11.8483   844.0  0.1258       2.014      0.3609
11.8203   846.0  0.1272       2.022      0.3661
11.7925   848.0  0.1287       2.030      0.3716
11.7647   850.0  0.1302       2.038      0.3773
11.7371   852.0  0.1317       2.046      0.3833
11.7096   854.0  0.1332       2.054      0.3896
11.6822   856.0  0.1348       2.062      0.3961
11.6550   858.0  0.1363       2.070      0.4030
11.6279   860.0  0.1379       2.078      0.4101
11.6009   862.0  0.1395       2.086      0.4175
11.5741   864.0  0.1412       2.094      0.4252
11.5473   866.0  0.1429       2.101      0.4333
11.5207   868.0  0.1445       2.109      0.4416
11.4943   870.0  0.1462       2.117      0.4503
11.4679   872.0  0.1480       2.125      0.4593
11.4416   874.0  0.1498       2.133      0.4687
11.4155   876.0  0.1515       2.140      0.4784
11.3895   878.0  0.1534       2.148      0.4885
11.3636   880.0  0.1552       2.155      0.4990
11.3379   882.0  0.1571       2.163      0.5099
11.3122   884.0  0.1590       2.170      0.5212
11.2867   886.0  0.1609       2.178      0.5329
11.2613   888.0  0.1629       2.185      0.5450
11.2360   890.0  0.1649       2.192      0.5575
11.2108   892.0  0.1669       2.199      0.5705
11.1857   894.0  0.1690       2.205      0.5840
11.1607   896.0  0.1711       2.212      0.5979
11.1359   898.0  0.1732       2.218      0.6123
11.1111   900.0  0.1754       2.224      0.6272
11.0865   902.0  0.1776       2.230      0.6426
11.0619   904.0  0.1798       2.236      0.6586
11.0375   906.0  0.1821       2.241      0.6750
11.0132   908.0  0.1844       2.246      0.6920
10.9890   910.0  0.1868       2.251      0.7095
10.9649   912.0  0.1892       2.255      0.7276
10.9409   914.0  0.1916       2.259      0.7462
10.9170   916.0  0.1940       2.262      0.7654
10.8932   918.0  0.1965       2.265      0.7851
10.8696   920.0  0.1991       2.267      0.8053
10.8460   922.0  0.2016       2.269      0.8261
10.8225   924.0  0.2042       2.270      0.8475
10.7991   926.0  0.2069       2.270      0.8693
10.7759   928.0  0.2096       2.270      0.8917
10.7527   930.0  0.2123       2.268      0.9145
10.7296   932.0  0.2150       2.266      0.9378
10.7066   934.0  0.2178       2.263      0.9615
10.6838   936.0  0.2206       2.259      0.9856
10.6610   938.0  0.2234       2.255       1.010
10.6383   940.0  0.2262       2.249       1.035
10.6157   942.0  0.2291       2.242       1.060
10.5932   944.0  0.2320       2.233       1.085
10.5708   946.0  0.2349       2.224       1.110
10.5485   948.0  0.2378       2.214       1.136
10.5263   950.0  0.2407       2.202       1.161
10.5042   952.0  0.2436       2.189       1.186
10.4822   954.0  0.2466       2.174       1.211
10.4603   956.0  0.2495       2.159       1.236
10.4384   958.0  0.2524       2.142       1.260
10.4167   960.0  0.2553       2.124       1.284
10.3950   962.0  0.2582       2.104       1.308
10.3734   964.0  0.2610       2.083       1.330
10.3520   966.0  0.2639       2.062       1.352
10.3306   968.0  0.2667       2.038       1.374
10.3093   970.0  0.2694       2.014       1.394
10.2881   972.0  0.2721       1.989       1.413
10.2669   974.0  0.2748       1.963       1.431
10.2459   976.0  0.2774       1.935       1.448
10.2249   978.0  0.2799       1.908       1.464
10.2041   980.0  0.2824       1.879       1.478
10.1833   982.0  0.2848       1.849       1.491
10.1626   984.0  0.2871       1.819       1.503
10.1420   986.0  0.2894       1.789       1.514
10.1215   988.0  0.2915       1.758       1.523
10.1010   990.0  0.2936       1.727       1.531
10.0806   992.0  0.2956       1.696       1.537
10.0604   994.0  0.2974       1.665       1.542
10.0402   996.0  0.2992       1.634       1.545
10.0200   998.0  0.3009       1.603       1.548
10.0000  1000.0  0.3024       1.572       1.549
 9.9800  1002.0  0.3039       1.541       1.549
 9.9602  1004.0  0.3052       1.511       1.547
 9.9404  1006.0  0.3064       1.481       1.545
 9.9206  1008.0  0.3075       1.452       1.541
 9.9010  1010.0  0.3085       1.423       1.536
 9.8814  1012.0  0.3094       1.394       1.531
 9.8619  1014.0  0.3101       1.366       1.524
 9.8425  1016.0  0.3108       1.339       1.517
 9.8232  1018.0  0.3113       1.312       1.508
 9.8039  1020.0  0.3117       1.286       1.499
 9.7847  1022.0  0.3119       1.261       1.489
 9.7656  1024.0  0.3121       1.236       1.479
 9.7466  1026.0  0.3121       1.212       1.468
 9.7276  1028.0  0.3120       1.189       1.456
 9.7087  1030.0  0.3118       1.166       1.444
 9.6899  1032.0  0.3114       1.144       1.432
 9.6712  1034.0  0.3110       1.123       1.418
 9.6525  1036.0  0.3104       1.102       1.405
 9.6339  1038.0  0.3097       1.082       1.391
 9.6154  1040.0  0.3089       1.063       1.377
 9.5969  1042.0  0.3079       1.044       1.363
 9.5785  1044.0  0.3069       1.026       1.348
 9.5602  1046.0  0.3057       1.009       1.333
 9.5420  1048.0  0.3044      0.9922       1.318
 9.5238  1050.0  0.3030      0.9760       1.302
 9.5057  1052.0  0.3014      0.9605       1.287
 9.4877  1054.0  0.2998      0.9455       1.271
 9.4697  1056.0  0.2980      0.9310       1.256
 9.4518  1058.0  0.2962      0.9172       1.240
 9.4340  1060.0  0.2942      0.9038       1.224
 9.4162  1062.0  0.2921      0.8910       1.208
 9.3985  1064.0  0.2899      0.8787       1.192
 9.3809  1066.0  0.2876      0.8669       1.176
 9.3633  1068.0  0.2851      0.8556       1.159
 9.3458  1070.0  0.2826      0.8448       1.143
 9.3284  1072.0  0.2799      0.8344       1.127
 9.3110  1074.0  0.2772      0.8245       1.111
 9.2937  1076.0  0.2743      0.8150       1.095
 9.2764  1078.0  0.2714      0.8059       1.078
 9.2593  1080.0  0.2683      0.7973       1.062
 9.2421  1082.0  0.2652      0.7891       1.046
 9.2251  1084.0  0.2619      0.7813       1.030
 9.2081  1086.0  0.2585      0.7739       1.014
 9.1912  1088.0  0.2551      0.7668      0.9980
 9.1743  1090.0  0.2515      0.7602      0.9820
 9.1575  1092.0  0.2479      0.7539      0.9661
 9.1408  1094.0  0.2441      0.7480      0.9502
 9.1241  1096.0  0.2403      0.7424      0.9344
 9.1075  1098.0  0.2364      0.7372      0.9187
 9.0909  1100.0  0.2324      0.7323      0.9030
 9.0744  1102.0  0.2284      0.7278      0.8874
 9.0580  1104.0  0.2242      0.7236      0.8718
 9.0416  1106.0  0.2200      0.7198      0.8564
 9.0253  1108.0  0.2157      0.7162      0.8410
 9.0090  1110.0  0.2113      0.7130      0.8258
 8.9928  1112.0  0.2069      0.7101      0.8106
 8.9767  1114.0  0.2024      0.7075      0.7955
 8.9606  1116.0  0.1979      0.7053      0.7805
 8.9445  1118.0  0.1933      0.7033      0.7656
 8.9286  1120.0  0.1887      0.7016      0.7508
 8.9127  1122.0  0.1840      0.7003      0.7362
 8.8968  1124.0  0.1794      0.6992      0.7216
 8.8810  1126.0  0.1746      0.6984      0.7072
 8.8652  1128.0  0.1699      0.6979      0.6929
 8.8496  1130.0  0.1652      0.6977      0.6788
 8.8339  1132.0  0.1604      0.6978      0.6648
 8.8183  1134.0  0.1557      0.6981      0.6509
 8.8028  1136.0  0.1509      0.6987      0.6372
 8.7873  1138.0  0.1462      0.6996      0.6237
 8.7719  1140.0  0.1415      0.7007      0.6103
 8.7566  1142.0  0.1369      0.7021      0.5971
 8.7413  1144.0  0.1322      0.7038      0.5841
 8.7260  1146.0  0.1276      0.7056      0.5713
 8.7108  1148.0  0.1231      0.7078      0.5586
 8.6957  1150.0  0.1186      0.7101      0.5462
 8.6806  1152.0  0.1142      0.7127      0.5340
 8.6655  1154.0  0.1099      0.7154      0.5219
 8.6505  1156.0  0.1057      0.7184      0.5101
 8.6356  1158.0  0.1015      0.7216      0.4985
 8.6207  1160.0  0.0974      0.7249      0.4871
 8.6059  1162.0  0.0934      0.7285      0.4760
 8.5911  1164.0  0.0895      0.7322      0.4651
 8.5763  1166.0  0.0858      0.7360      0.4544
 8.5616  1168.0  0.0821      0.7400      0.4439
 8.5470  1170.0  0.0785      0.7442      0.4337
 8.5324  1172.0  0.0750      0.7484      0.4237
 8.5179  1174.0  0.0717      0.7528      0.4140
 8.5034  1176.0  0.0684      0.7573      0.4045
 8.4890  1178.0  0.0653      0.7619      0.3952
 8.4746  1180.0  0.0623      0.7665      0.3861
 8.4602  1182.0  0.0594      0.7713      0.3773
 8.4459  1184.0  0.0566      0.7761      0.3688
 8.4317  1186.0  0.0539      0.7810      0.3604
 8.4175  1188.0  0.0513      0.7859      0.3523
 8.4034  1190.0  0.0488      0.7909      0.3444
 8.3893  1192.0  0.0464      0.7959      0.3367
 8.3752  1194.0  0.0442      0.8009      0.3292
 8.3612  1196.0  0.0420      0.8060      0.3219
 8.3472  1198.0  0.0399      0.8111      0.3149
 8.3333  1200.0  0.0379      0.8162      0.3080
 8.3195  1202.0  0.0360      0.8212      0.3013
 8.3056  1204.0  0.0342      0.8263      0.2949
 8.2919  1206.0  0.0325      0.8314      0.2886
 8.2781  1208.0  0.0309      0.8365      0.2824
 8.2645  1210.0  0.0293      0.8415      0.2765
 8.2508  1212.0  0.0278      0.8466      0.2707
 8.2372  1214.0  0.0264      0.8516      0.2651
 8.2237  1216.0  0.0250      0.8566      0.2597
 8.2102  1218.0  0.0238      0.8616      0.2544
 8.1967  1220.0  0.0225      0.8665      0.2492
 8.1833  1222.0  0.0214      0.8714      0.2442
 8.1699  1224.0  0.0203      0.8763      0.2394
 8.1566  1226.0  0.0193      0.8811      0.2347
 8.1433  1228.0  0.0183      0.8859      0.2301
 8.1301  1230.0  0.0173      0.8907      0.2256
 8.1169  1232.0  0.0165      0.8954      0.2213
 8.1037  1234.0  0.0156      0.9001      0.2171
 8.0906  1236.0  0.0148      0.9047      0.2130
 8.0775  1238.0  0.0141      0.9093      0.2090
 8.0645  1240.0  0.0134      0.9138      0.2051
 8.0515  1242.0  0.0127      0.9183      0.2013
 8.0386  1244.0  0.0121      0.9228      0.1976
 8.0257  1246.0  0.0115      0.9272      0.1941
 8.0128  1248.0  0.0109      0.9316      0.1906
 8.0000  1250.0  0.0104      0.9359      0.1872
 7.9872  1252.0  0.0098      0.9402      0.1839
 7.9745  1254.0  0.0094      0.9444      0.1807
 7.9618  1256.0  0.0089      0.9486      0.1776
 7.9491  1258.0  0.0085      0.9527      0.1745
 7.9365  1260.0  0.0081      0.9568      0.1715
 7.9239  1262.0  0.0077      0.9609      0.1686
 7.9114  1264.0  0.0074      0.9649      0.1658
 7.8989  1266.0  0.0071      0.9688      0.1630
 7.8864  1268.0  0.0068      0.9727      0.1604
 7.8740  1270.0  0.0065      0.9766      0.1577
 7.8616  1272.0  0.0062      0.9804      0.1552
 7.8493  1274.0  0.0059      0.9842      0.1527
 7.8370  1276.0  0.0057      0.9879      0.1502
 7.8247  1278.0  0.0055      0.9916      0.1479
 7.8125  1280.0  0.0053      0.9953      0.1455
 7.8003  1282.0  0.0051      0.9989      0.1433
 7.7882  1284.0  0.0049       1.002      0.1411
 7.7760  1286.0  0.0048       1.006      0.1389
 7.7640  1288.0  0.0046       1.009      0.1368
 7.7519  1290.0  0.0045       1.013      0.1347
 7.7399  1292.0  0.0044       1.016      0.1327
 7.7280  1294.0  0.0043       1.020      0.1307
 7.7160  1296.0  0.0042       1.023      0.1288
 7.7042  1298.0  0.0041       1.026      0.1269
 7.6923  1300.0  0.0040       1.030      0.1251
 7.6805  1302.0  0.0039       1.033      0.1233
 7.6687  1304.0  0.0039       1.036      0.1215
 7.6570  1306.0  0.0038       1.039      0.1198
 7.6453  1308.0  0.0038       1.042      0.1181
 7.6336  1310.0  0.0037       1.045      0.1164
 7.6220  1312.0  0.0037       1.048      0.1148
 7.6104  1314.0  0.0037       1.051      0.1132
 7.5988  1316.0  0.0036       1.054      0.1117
 7.5873  1318.0  0.0036       1.057      0.1101
 7.5758  1320.0  0.0036       1.060      0.1086
 7.5643  1322.0  0.0036       1.063      0.1072
 7.5529  1324.0  0.0036       1.066      0.1057
 7.5415  1326.0  0.0036       1.069      0.1043
 7.5301  1328.0  0.0037       1.071      0.1030
 7.5188  1330.0  0.0037       1.074      0.1016
 7.5075  1332.0  0.0037       1.077      0.1003
 7.4963  1334.0  0.0037       1.080     0.09901
 7.4850  1336.0  0.0038       1.082     0.09774
 7.4738  1338.0  0.0038       1.085     0.09650
 7.4627  1340.0  0.0038       1.087     0.09527
 7.4516  1342.0  0.0039       1.090     0.09408
 7.4405  1344.0  0.0039       1.093     0.09290
 7.4294  1346.0  0.0040       1.095     0.09175
 7.4184  1348.0  0.0040       1.098     0.09061
 7.4074  1350.0  0.0041       1.100     0.08950
 7.3964  1352.0  0.0041       1.102     0.08841
 7.3855  1354.0  0.0042       1.105     0.08734
 7.3746  1356.0  0.0043       1.107     0.08629
 7.3638  1358.0  0.0043       1.110     0.08526
 7.3529  1360.0  0.0044       1.112     0.08425
 7.3421  1362.0  0.0045       1.114     0.08325
 7.3314  1364.0  0.0045       1.117     0.08227
 7.3206  1366.0  0.0046       1.119     0.08131
 7.3099  1368.0  0.0047       1.121     0.08037
 7.2993  1370.0  0.0048       1.123     0.07944
 7.2886  1372.0  0.0048       1.126     0.07853
 7.2780  1374.0  0.0049       1.128     0.07763
 7.2674  1376.0  0.0050       1.130     0.07675
 7.2569  1378.0  0.0051       1.132     0.07589
 7.2464  1380.0  0.0052       1.134     0.07504
 7.2359  1382.0  0.0053       1.136     0.07420
 7.2254  1384.0  0.0054       1.138     0.07338
 7.2150  1386.0  0.0054       1.140     0.07257
 7.2046  1388.0  0.0055       1.142     0.07177
 7.1942  1390.0  0.0056       1.144     0.07099
 7.1839  1392.0  0.0057       1.146     0.07022
 7.1736  1394.0  0.0058       1.148     0.06946
 7.1633  1396.0  0.0059       1.150     0.06872
 7.1531  1398.0  0.0060       1.152     0.06799
 7.1429  1400.0  0.0061       1.154     0.06727
 7.1327  1402.0  0.0062       1.156     0.06656
 7.1225  1404.0  0.0063       1.158     0.06586
 7.1124  1406.0  0.0064       1.160     0.06517
 7.1023  1408.0  0.0065       1.162     0.06449
 7.0922  1410.0  0.0066       1.163     0.06383
 7.0822  1412.0  0.0067       1.165     0.06317
 7.0721  1414.0  0.0068       1.167     0.06252
 7.0621  1416.0  0.0069       1.169     0.06189
 7.0522  1418.0  0.0070       1.171     0.06126
 7.0423  1420.0  0.0071       1.172     0.06064
 7.0323  1422.0  0.0072       1.174     0.06004
 7.0225  1424.0  0.0073       1.176     0.05944
 7.0126  1426.0  0.0074       1.177     0.05885
 7.0028  1428.0  0.0075       1.179     0.05827
 6.9930  1430.0  0.0076       1.181     0.05770
 6.9832  1432.0  0.0077       1.183     0.05713
 6.9735  1434.0  0.0078       1.184     0.05658
 6.9638  1436.0  0.0079       1.186     0.05603
 6.9541  1438.0  0.0080       1.187     0.05549
 6.9444  1440.0  0.0081       1.189     0.05496
 6.9348  1442.0  0.0082       1.191     0.05443
 6.9252  1444.0  0.0083       1.192     0.05391
 6.9156  1446.0  0.0084       1.194     0.05341
 6.9061  1448.0  0.0085       1.195     0.05290
 6.8966  1450.0  0.0086       1.197     0.05241
 6.8871  1452.0  0.0087       1.198     0.05192
 6.8776  1454.0  0.0088       1.200     0.05144
 6.8681  1456.0  0.0089       1.201     0.05096
 6.8587  1458.0  0.0090       1.203     0.05049
 6.8493  1460.0  0.0091       1.204     0.05003
 6.8399  1462.0  0.0092       1.206     0.04958
 6.8306  1464.0  0.0093       1.207     0.04913
 6.8213  1466.0  0.0094       1.208     0.04868
 6.8120  1468.0  0.0095       1.210     0.04824
 6.8027  1470.0  0.0096       1.211     0.04781
 6.7935  1472.0  0.0097       1.213     0.04739
 6.7843  1474.0  0.0098       1.214     0.04697
 6.7751  1476.0  0.0099       1.215     0.04655
 6.7659  1478.0  0.0100       1.217     0.04614
 6.7568  1480.0  0.0101       1.218     0.04574
 6.7476  1482.0  0.0102       1.219     0.04534
 6.7385  1484.0  0.0103       1.221     0.04495
 6.7295  1486.0  0.0104       1.222     0.04456
 6.7204  1488.0  0.0105       1.223     0.04417
 6.7114  1490.0  0.0106       1.225     0.04379
 6.7024  1492.0  0.0107       1.226     0.04342
 6.6934  1494.0  0.0108       1.227     0.04305
 6.6845  1496.0  0.0109       1.229     0.04269
 6.6756  1498.0  0.0110       1.230     0.04233
 6.6667  1500.0  0.0111       1.231     0.04197
 6.6578  1502.0  0.0112       1.232     0.04162
 6.6489  1504.0  0.0113       1.233     0.04127
 6.6401  1506.0  0.0114       1.235     0.04093
 6.6313  1508.0  0.0115       1.236     0.04059
 6.6225  1510.0  0.0116       1.237     0.04026
 6.6138  1512.0  0.0116       1.238     0.03993
 6.6050  1514.0  0.0117       1.239     0.03960
 6.5963  1516.0  0.0118       1.241     0.03928
 6.5876  1518.0  0.0119       1.242     0.03896
 6.5789  1520.0  0.0120       1.243     0.03865
 6.5703  1522.0  0.0121       1.244     0.03834
 6.5617  1524.0  0.0122       1.245     0.03803
 6.5531  1526.0  0.0123       1.246     0.03773
 6.5445  1528.0  0.0124       1.247     0.03743
 6.5359  1530.0  0.0125       1.249     0.03713
 6.5274  1532.0  0.0126       1.250     0.03684
 6.5189  1534.0  0.0127       1.251     0.03655
 6.5104  1536.0  0.0128       1.252     0.03627
 6.5020  1538.0  0.0129       1.253     0.03598
 6.4935  1540.0  0.0129       1.254     0.03570
 6.4851  1542.0  0.0130       1.255     0.03543
 6.4767  1544.0  0.0131       1.256     0.03516
 6.4683  1546.0  0.0132       1.257     0.03489
 6.4599  1548.0  0.0133       1.258     0.03462
 6.4516  1550.0  0.0134       1.259     0.03435
 6.4433  1552.0  0.0135       1.260     0.03409
 6.4350  1554.0  0.0136       1.261     0.03384
 6.4267  1556.0  0.0137       1.262     0.03358
 6.4185  1558.0  0.0137       1.263     0.03333
 6.4103  1560.0  0.0138       1.264     0.03308
 6.4020  1562.0  0.0139       1.265     0.03283
 6.3939  1564.0  0.0140       1.266     0.03259
 6.3857  1566.0  0.0141       1.267     0.03235
 6.3776  1568.0  0.0142       1.268     0.03211
 6.3694  1570.0  0.0143       1.269     0.03187
 6.3613  1572.0  0.0143       1.270     0.03164
 6.3532  1574.0  0.0144       1.271     0.03141
 6.3452  1576.0  0.0145       1.272     0.03118
 6.3371  1578.0  0.0146       1.273     0.03095
 6.3291  1580.0  0.0147       1.274     0.03073
 6.3211  1582.0  0.0148       1.275     0.03051
 6.3131  1584.0  0.0148       1.276     0.03029
 6.3052  1586.0  0.0149       1.277     0.03007
 6.2972  1588.0  0.0150       1.277     0.02986
 6.2893  1590.0  0.0151       1.278     0.02965
 6.2814  1592.0  0.0152       1.279     0.02944
 6.2735  1594.0  0.0153       1.280     0.02923
 6.2657  1596.0  0.0153       1.281     0.02902
 6.2578  1598.0  0.0154       1.282     0.02882
 6.2500  1600.0  0.0155       1.283     0.02862
 6.2422  1602.0  0.0156       1.284     0.02842
 6.2344  1604.0  0.0157       1.284     0.02822
 6.2267  1606.0  0.0157       1.285     0.02803
 6.2189  1608.0  0.0158       1.286     0.02784
 6.2112  1610.0  0.0159       1.287     0.02764
 6.2035  1612.0  0.0160       1.288     0.02745
 6.1958  1614.0  0.0160       1.289     0.02727
 6.1881  1616.0  0.0161       1.289     0.02708
 6.1805  1618.0  0.0162       1.290     0.02690
 6.1728  1620.0  0.0163       1.291     0.02672
 6.1652  1622.0  0.0163       1.292     0.02654
 6.1576  1624.0  0.0164       1.293     0.02636
 6.1501  1626.0  0.0165       1.293     0.02618
 6.1425  1628.0  0.0166       1.294     0.02601
 6.1350  1630.0  0.0166       1.295     0.02583
 6.1275  1632.0  0.0167       1.296     0.02566
 6.1200  1634.0  0.0168       1.297     0.02549
 6.1125  1636.0  0.0169       1.297     0.02532
 6.1050  1638.0  0.0169       1.298     0.02516
 6.0976  1640.0  0.0170       1.299     0.02499
 6.0901  1642.0  0.0171       1.300     0.02483
 6.0827  1644.0  0.0172       1.300     0.02467
 6.0753  1646.0  0.0172       1.301     0.02451
 6.0680  1648.0  0.0173       1.302     0.02435
 6.0606  1650.0  0.0174       1.303     0.02419
 6.0533  1652.0  0.0174       1.303     0.02404
 6.0459  1654.0  0.0175       1.304     0.02388
 6.0386  1656.0  0.0176       1.305     0.02373
 6.0314  1658.0  0.0177       1.306     0.02358
 6.0241  1660.0  0.0177       1.306     0.02343
 6.0168  1662.0  0.0178       1.307     0.02328
 6.0096  1664.0  0.0179       1.308     0.02313
 6.0024  1666.0  0.0179       1.308     0.02299
 5.9952  1668.0  0.0180       1.309     0.02284
 5.9880  1670.0  0.0181       1.310     0.02270
 5.9809  1672.0  0.0181       1.310     0.02256
 5.9737  1674.0  0.0182       1.311     0.02242
 5.9666  1676.0  0.0183       1.312     0.02228
 5.9595  1678.0  0.0183       1.312     0.02214
 5.9524  1680.0  0.0184       1.313     0.02200
 5.9453  1682.0  0.0185       1.314     0.02187
 5.9382  1684.0  0.0185       1.314     0.02173
 5.9312  1686.0  0.0186       1.315     0.02160
 5.9242  1688.0  0.0187       1.316     0.02147
 5.9172  1690.0  0.0187       1.316     0.02134
 5.9102  1692.0  0.0188       1.317     0.02121
 5.9032  1694.0  0.0189       1.318     0.02108
 5.8962  1696.0  0.0189       1.318     0.02095
 5.8893  1698.0  0.0190       1.319     0.02083
 5.8824  1700.0  0.0191       1.320     0.02070
 5.8754  1702.0  0.0191       1.320     0.02058
 5.8685  1704.0  0.0192       1.321     0.02046
 5.8617  1706.0  0.0193       1.322     0.02033
 5.8548  1708.0  0.0193       1.322     0.02021
 5.8480  1710.0  0.0194       1.323     0.02009
 5.8411  1712.0  0.0194       1.323     0.01997
 5.8343  1714.0  0.0195       1.324     0.01986
 5.8275  1716.0  0.0196       1.325     0.01974
 5.8207  1718.0  0.0196       1.325     0.01962
 5.8140  1720.0  0.0197       1.326     0.01951
 5.8072  1722.0  0.0198       1.326     0.01940
 5.8005  1724.0  0.0198       1.327     0.01928
 5.7937  1726.0  0.0199       1.328     0.01917
 5.7870  1728.0  0.0199       1.328     0.01906
 5.7803  1730.0  0.0200       1.329     0.01895
 5.7737  1732.0  0.0201       1.329     0.01884
 5.7670  1734.0  0.0201       1.330     0.01873
 5.7604  1736.0  0.0202       1.330     0.01863
 5.7537  1738.0  0.0202       1.331     0.01852
 5.7471  1740.0  0.0203       1.332     0.01842
 5.7405  1742.0  0.0203       1.332     0.01831
 5.7339  1744.0  0.0204       1.333     0.01821
 5.7274  1746.0  0.0205       1.333     0.01810
 5.7208  1748.0  0.0205       1.334     0.01800
 5.7143  1750.0  0.0206       1.334     0.01790
 5.7078  1752.0  0.0206       1.335     0.01780
 5.7013  1754.0  0.0207       1.336     0.01770
 5.6948  1756.0  0.0207       1.336     0.01760
 5.6883  1758.0  0.0208       1.337     0.01751
 5.6818  1760.0  0.0209       1.337     0.01741
 5.6754  1762.0  0.0209       1.338     0.01731
 5.6689  1764.0  0.0210       1.338     0.01722
 5.6625  1766.0  0.0210       1.339     0.01712
 5.6561  1768.0  0.0211       1.339     0.01703
 5.6497  1770.0  0.0211       1.340     0.01693
 5.6433  1772.0  0.0212       1.340     0.01684
 5.6370  1774.0  0.0212       1.341     0.01675
 5.6306  1776.0  0.0213       1.341     0.01666
 5.6243  1778.0  0.0214       1.342     0.01657
 5.6180  1780.0  0.0214       1.342     0.01648
 5.6117  1782.0  0.0215       1.343     0.01639
 5.6054  1784.0  0.0215       1.343     0.01630
 5.5991  1786.0  0.0216       1.344     0.01621
 5.5928  1788.0  0.0216       1.344     0.01613
 5.5866  1790.0  0.0217       1.345     0.01604
 5.5804  1792.0  0.0217       1.345     0.01596
 5.5741  1794.0  0.0218       1.346     0.01587
 5.5679  1796.0  0.0218       1.346     0.01579
 5.5617  1798.0  0.0219       1.347     0.01570
 5.5556  1800.0  0.0219       1.347     0.01562
 5.5494  1802.0  0.0220       1.348     0.01554
 5.5432  1804.0  0.0220       1.348     0.01546
 5.5371  1806.0  0.0221       1.349     0.01538
 5.5310  1808.0  0.0221       1.349     0.01529
 5.5249  1810.0  0.0222       1.350     0.01521
 5.5188  1812.0  0.0222       1.350     0.01514
 5.5127  1814.0  0.0223       1.351     0.01506
 5.5066  1816.0  0.0223       1.351     0.01498
 5.5006  1818.0  0.0224       1.352     0.01490
 5.4945  1820.0  0.0224       1.352     0.01482
 5.4885  1822.0  0.0225       1.352     0.01475
 5.4825  1824.0  0.0225       1.353     0.01467
 5.4765  1826.0  0.0226       1.353     0.01460
 5.4705  1828.0  0.0226       1.354     0.01452
 5.4645  1830.0  0.0227       1.354     0.01445
 5.4585  1832.0  0.0227       1.355     0.01438
 5.4526  1834.0  0.0228       1.355     0.01430
 5.4466  1836.0  0.0228       1.356     0.01423
 5.4407  1838.0  0.0229       1.356     0.01416
 5.4348  1840.0  0.0229       1.356     0.01409
 5.4289  1842.0  0.0230       1.357     0.01402
 5.4230  1844.0  0.0230       1.357     0.01395
 5.4171  1846.0  0.0231       1.358     0.01388
 5.4113  1848.0  0.0231       1.358     0.01381
 5.4054  1850.0  0.0232       1.359     0.01374
 5.3996  1852.0  0.0232       1.359     0.01367
 5.3937  1854.0  0.0232       1.359     0.01360
 5.3879  1856.0  0.0233       1.360     0.01353
 5.3821  1858.0  0.0233       1.360     0.01347
 5.3763  1860.0  0.0234       1.361     0.01340
 5.3706  1862.0  0.0234       1.361     0.01333
 5.3648  1864.0  0.0235       1.362     0.01327
 5.3591  1866.0  0.0235       1.362     0.01320
 5.3533  1868.0  0.0236       1.362     0.01314
 5.3476  1870.0  0.0236       1.363     0.01308
 5.3419  1872.0  0.0237       1.363     0.01301
 5.3362  1874.0  0.0237       1.364     0.01295
 5.3305  1876.0  0.0237       1.364     0.01289
 5.3248  1878.0  0.0238       1.364     0.01282
 5.3191  1880.0  0.0238       1.365     0.01276
 5.3135  1882.0  0.0239       1.365     0.01270
 5.3079  1884.0  0.0239       1.366     0.01264
 5.3022  1886.0  0.0240       1.366     0.01258
 5.2966  1888.0  0.0240       1.366     0.01252
 5.2910  1890.0  0.0240       1.367     0.01246
 5.2854  1892.0  0.0241       1.367     0.01240
 5.2798  1894.0  0.0241       1.368     0.01234
 5.2743  1896.0  0.0242       1.368     0.01228
 5.2687  1898.0  0.0242       1.368     0.01222
 5.2632  1900.0  0.0243       1.369     0.01217
 5.2576  1902.0  0.0243       1.369     0.01211
 5.2521  1904.0  0.0243       1.369     0.01205
 5.2466  1906.0  0.0244       1.370     0.01199
 5.2411  1908.0  0.0244       1.370     0.01194
 5.2356  1910.0  0.0245       1.371     0.01188
 5.2301  1912.0  0.0245       1.371     0.01183
 5.2247  1914.0  0.0245       1.371     0.01177
 5.2192  1916.0  0.0246       1.372     0.01172
 5.2138  1918.0  0.0246       1.372     0.01166
 5.2083  1920.0  0.0247       1.372     0.01161
 5.2029  1922.0  0.0247       1.373     0.01155
 5.1975  1924.0  0.0247       1.373     0.01150
 5.1921  1926.0  0.0248       1.373     0.01145
 5.1867  1928.0  0.0248       1.374     0.01140
 5.1813  1930.0  0.0249       1.374     0.01134
 5.1760  1932.0  0.0249       1.375     0.01129
 5.1706  1934.0  0.0249       1.375     0.01124
 5.1653  1936.0  0.0250       1.375     0.01119
 5.1600  1938.0  0.0250       1.376     0.01114
 5.1546  1940.0  0.0251       1.376     0.01109
 5.1493  1942.0  0.0251       1.376     0.01104
 5.1440  1944.0  0.0251       1.377     0.01099
 5.1387  1946.0  0.0252       1.377     0.01094
 5.1335  1948.0  0.0252       1.377     0.01089
 5.1282  1950.0  0.0252       1.378     0.01084
 5.1230  1952.0  0.0253       1.378     0.01079
 5.1177  1954.0  0.0253       1.378     0.01074
 5.1125  1956.0  0.0254       1.379     0.01069
 5.1073  1958.0  0.0254       1.379     0.01065
 5.1020  1960.0  0.0254       1.379     0.01060
 5.0968  1962.0  0.0255       1.380     0.01055
 5.0916  1964.0  0.0255       1.380     0.01051
 5.0865  1966.0  0.0255       1.380     0.01046
 5.0813  1968.0  0.0256       1.381     0.01041
 5.0761  1970.0  0.0256       1.381     0.01037
 5.0710  1972.0  0.0257       1.381     0.01032
 5.0659  1974.0  0.0257       1.382     0.01028
