Repository: sesquideus/phd

File: erasmus/geofit_orig/Optical_Constants/silicates/neso/Cloutis_857b.txt
data provided by Paul Lucey in 2006
derived using techniques of Lucey 1998
Forsterite, Fo= 85.7000
minimum grain size (microns)= 0.000000
maximum grain size=(microns) 45.0000
column 1= wavelength, micrometers
column 2= real index
column 3= imaginary index
 
     0.300000      1.66246  0.000240341
     0.305000      1.66246  0.000236528
     0.310000      1.66246  0.000217481
     0.315000      1.66246  0.000197774
     0.320000      1.66246  0.000180677
     0.325000      1.66246  0.000162805
     0.330000      1.66246  0.000146035
     0.335000      1.66246  0.000132623
     0.340000      1.66246  0.000119083
     0.345000      1.66246  0.000108799
     0.350000      1.66246 9.90653e-005
     0.355000      1.66246 9.11097e-005
     0.360000      1.66246 8.35127e-005
     0.365000      1.66246 7.80111e-005
     0.370000      1.66246 7.28996e-005
     0.375000      1.66246 6.90933e-005
     0.380000      1.66246 6.59372e-005
     0.385000      1.66246 6.38348e-005
     0.390000      1.66246 6.12818e-005
     0.395000      1.66246 5.93814e-005
     0.400000      1.66246 5.80801e-005
     0.405000      1.66246 5.61572e-005
     0.410000      1.66246 5.39008e-005
     0.415000      1.66246 5.26625e-005
     0.420000      1.66246 5.13928e-005
     0.425000      1.66246 5.01495e-005
     0.430000      1.66246 4.91143e-005
     0.435000      1.66246 4.81711e-005
     0.440000      1.66246 4.74445e-005
     0.445000      1.66246 4.70014e-005
     0.450000      1.66246 4.67854e-005
     0.455000      1.66246 4.63693e-005
     0.460000      1.66246 4.55571e-005
     0.465000      1.66246 4.46599e-005
     0.470000      1.66246 4.36747e-005
     0.475000      1.66246 4.20909e-005
     0.480000      1.66246 4.09257e-005
     0.485000      1.66246 4.00575e-005
     0.490000      1.66246 3.97544e-005
     0.495000      1.66246 3.91743e-005
     0.500000      1.66246 3.79191e-005
     0.505000      1.66246 3.69034e-005
     0.510000      1.66246 3.59332e-005
     0.515000      1.66246 3.54791e-005
     0.520000      1.66246 3.48080e-005
     0.525000      1.66246 3.46649e-005
     0.530000      1.66246 3.42388e-005
     0.535000      1.66246 3.39388e-005
     0.540000      1.66246 3.36977e-005
     0.545000      1.66246 3.33767e-005
     0.550000      1.66246 3.31876e-005
     0.555000      1.66246 3.31316e-005
     0.560000      1.66246 3.29986e-005
     0.565000      1.66246 3.30756e-005
     0.570000      1.66246 3.31486e-005
     0.575000      1.66246 3.33657e-005
     0.580000      1.66246 3.35077e-005
     0.585000      1.66246 3.35717e-005
     0.590000      1.66246 3.39338e-005
     0.595000      1.66246 3.40688e-005
     0.600000      1.66246 3.44319e-005
     0.605000      1.66246 3.46419e-005
     0.610000      1.66246 3.50840e-005
     0.615000      1.66246 3.54511e-005
     0.620000      1.66246 3.58982e-005
     0.625000      1.66246 3.62673e-005
     0.630000      1.66246 3.67193e-005
     0.635000      1.66246 3.71734e-005
     0.640000      1.66246 3.73845e-005
     0.645000      1.66246 3.75110e-005
     0.650000      1.66246 3.78851e-005
     0.655000      1.66246 3.81761e-005
     0.660000      1.66246 3.84682e-005
     0.665000      1.66246 3.88443e-005
     0.670000      1.66246 3.94804e-005
     0.675000      1.66246 3.98625e-005
     0.680000      1.66246 4.05066e-005
     0.685000      1.66246 4.09807e-005
     0.690000      1.66246 4.13688e-005
     0.695000      1.66246 4.18469e-005
     0.700000      1.66246 4.24190e-005
     0.705000      1.66246 4.29036e-005
     0.710000      1.66246 4.35737e-005
     0.715000      1.66246 4.42489e-005
     0.720000      1.66246 4.49300e-005
     0.725000      1.66246 4.55231e-005
     0.730000      1.66246 4.57432e-005
     0.735000      1.66246 4.66263e-005
     0.740000      1.66246 4.72304e-005
     0.745000      1.66246 4.81281e-005
     0.750000      1.66246 4.86462e-005
     0.755000      1.66246 4.98515e-005
     0.760000      1.66246 5.08727e-005
     0.765000      1.66246 5.19039e-005
     0.770000      1.66246 5.26445e-005
     0.775000      1.66246 5.32897e-005
     0.780000      1.66246 5.38368e-005
     0.785000      1.66246 5.54121e-005
     0.790000      1.66246 5.58682e-005
     0.795000      1.66246 5.68454e-005
     0.800000      1.66246 5.79371e-005
     0.805000      1.66246 5.86152e-005
     0.810000      1.66246 5.95114e-005
     0.815000      1.66246 6.06286e-005
     0.820000      1.66246 6.19709e-005
     0.825000      1.66246 6.27836e-005
     0.830000      1.66246 6.39308e-005
     0.835000      1.66246 6.53091e-005
     0.840000      1.66246 6.64783e-005
     0.845000      1.66246 6.73215e-005
     0.850000      1.66246 6.83972e-005
     0.855000      1.66246 6.95934e-005
     0.860000      1.66246 7.06866e-005
     0.865000      1.66246 7.12127e-005
     0.870000      1.66246 7.27836e-005
     0.875000      1.66246 7.37858e-005
     0.880000      1.66246 7.50300e-005
     0.885000      1.66246 7.62853e-005
     0.890000      1.66246 7.73115e-005
     0.895000      1.66246 7.88263e-005
     0.900000      1.66246 7.97504e-005
     0.905000      1.66246 8.09237e-005
     0.910000      1.66246 8.13708e-005
     0.915000      1.66246 8.30496e-005
     0.920000      1.66246 8.47449e-005
     0.925000      1.66246 8.64563e-005
     0.930000      1.66246 8.84352e-005
     0.935000      1.66246 9.03076e-005
     0.940000      1.66246 9.28386e-005
     0.945000      1.66246 9.43649e-005
     0.950000      1.66246 9.72044e-005
     0.955000      1.66246 9.95524e-005
     0.960000      1.66246  0.000101660
     0.965000      1.66246  0.000104055
     0.970000      1.66246  0.000107146
     0.975000      1.66246  0.000109732
     0.980000      1.66246  0.000112208
     0.985000      1.66246  0.000115399
     0.990000      1.66246  0.000118348
     0.995000      1.66246  0.000121190
      1.00000      1.66246  0.000124060
      1.00500      1.66246  0.000126390
      1.01000      1.66246  0.000129030
      1.01500      1.66246  0.000131405
      1.02000      1.66246  0.000133948
      1.02500      1.66246  0.000135926
      1.03000      1.66246  0.000137772
      1.03500      1.66246  0.000139630
      1.04000      1.66246  0.000141054
      1.04500      1.66246  0.000142033
      1.05000      1.66246  0.000142713
      1.05500      1.66246  0.000143545
      1.06000      1.66246  0.000144225
      1.06500      1.66246  0.000144138
      1.07000      1.66246  0.000143891
      1.07500      1.66246  0.000143482
      1.08000      1.66246  0.000142446
      1.08500      1.66246  0.000141398
      1.09000      1.66246  0.000140182
      1.09500      1.66246  0.000138642
      1.10000      1.66246  0.000137245
      1.10500      1.66246  0.000135680
      1.11000      1.66246  0.000133944
      1.11500      1.66246  0.000132507
      1.12000      1.66246  0.000130745
      1.12500      1.66246  0.000129439
      1.13000      1.66246  0.000127806
      1.13500      1.66246  0.000126634
      1.14000      1.66246  0.000125609
      1.14500      1.66246  0.000124573
      1.15000      1.66246  0.000123685
      1.15500      1.66246  0.000122310
      1.16000      1.66246  0.000121880
      1.16500      1.66246  0.000121123
      1.17000      1.66246  0.000120197
      1.17500      1.66246  0.000119421
      1.18000      1.66246  0.000118799
      1.18500      1.66246  0.000118492
      1.19000      1.66246  0.000118017
      1.19500      1.66246  0.000117535
      1.20000      1.66246  0.000117209
      1.20500      1.66246  0.000116877
      1.21000      1.66246  0.000116375
      1.21500      1.66246  0.000116031
      1.22000      1.66246  0.000115681
      1.22500      1.66246  0.000114993
      1.23000      1.66246  0.000114630
      1.23500      1.66246  0.000114095
      1.24000      1.66246  0.000113887
      1.24500      1.66246  0.000113338
      1.25000      1.66246  0.000112951
      1.25500      1.66246  0.000112558
      1.26000      1.66246  0.000111482
      1.26500      1.66246  0.000111075
      1.27000      1.66246  0.000109811
      1.27500      1.66246  0.000109902
      1.28000      1.66246  0.000108450
      1.28500      1.66246  0.000108016
      1.29000      1.66246  0.000107060
      1.29500      1.66246  0.000105925
      1.30000      1.66246  0.000104952
      1.30500      1.66246  0.000103798
      1.31000      1.66246  0.000102461
      1.31500      1.66246  0.000101636
      1.32000      1.66246  0.000100107
      1.32500      1.66246 9.92644e-005
      1.33000      1.66246 9.82401e-005
      1.33500      1.66246 9.70324e-005
      1.34000      1.66246 9.59902e-005
      1.34500      1.66246 9.45889e-005
      1.35000      1.66246 9.30026e-005
      1.35500      1.66246 9.22870e-005
      1.36000      1.66246 9.10357e-005
      1.36500      1.66246 8.97745e-005
      1.37000      1.66246 8.90373e-005
      1.37500      1.66246 8.82932e-005
      1.38000      1.66246 8.91503e-005
      1.38500      1.66246 8.83972e-005
      1.39000      1.66246 8.81771e-005
      1.39500      1.66246 8.66923e-005
      1.40000      1.66246 8.46569e-005
      1.40500      1.66246 8.24310e-005
      1.41000      1.66246 8.10967e-005
      1.41500      1.66246 7.97535e-005
      1.42000      1.66246 7.85832e-005
      1.42500      1.66246 7.74055e-005
      1.43000      1.66246 7.64013e-005
      1.43500      1.66246 7.53901e-005
      1.44000      1.66246 7.41888e-005
      1.44500      1.66246 7.31636e-005
      1.45000      1.66246 7.19469e-005
      1.45500      1.66246 7.14578e-005
      1.46000      1.66246 7.04116e-005
      1.46500      1.66246 6.95434e-005
      1.47000      1.66246 6.86682e-005
      1.47500      1.66246 6.77871e-005
      1.48000      1.66246 6.70854e-005
      1.48500      1.66246 6.65653e-005
      1.49000      1.66246 6.56671e-005
      1.49500      1.66246 6.49490e-005
      1.50000      1.66246 6.44149e-005
      1.50500      1.66246 6.40638e-005
      1.51000      1.66246 6.33317e-005
      1.51500      1.66246 6.31626e-005
      1.52000      1.66246 6.22309e-005
      1.52500      1.66246 6.18639e-005
      1.53000      1.66246 6.14938e-005
      1.53500      1.66246 6.11207e-005
      1.54000      1.66246 6.05516e-005
      1.54500      1.66246 6.03636e-005
      1.55000      1.66246 5.95944e-005
      1.55500      1.66246 5.93994e-005
      1.56000      1.66246 5.86202e-005
      1.56500      1.66246 5.82251e-005
      1.57000      1.66246 5.84112e-005
      1.57500      1.66246 5.82061e-005
      1.58000      1.66246 5.79981e-005
      1.58500      1.66246 5.75920e-005
      1.59000      1.66246 5.77741e-005
      1.59500      1.66246 5.73625e-005
      1.60000      1.66246 5.75420e-005
      1.60500      1.66246 5.75230e-005
      1.61000      1.66246 5.75025e-005
      1.61500      1.66246 5.74815e-005
      1.62000      1.66246 5.70574e-005
      1.62500      1.66246 5.76360e-005
      1.63000      1.66246 5.74095e-005
      1.63500      1.66246 5.75850e-005
      1.64000      1.66246 5.77611e-005
      1.64500      1.66246 5.77340e-005
      1.65000      1.66246 5.75015e-005
      1.65500      1.66246 5.76760e-005
      1.66000      1.66246 5.82602e-005
      1.66500      1.66246 5.82301e-005
      1.67000      1.66246 5.84052e-005
      1.67500      1.66246 5.85792e-005
      1.68000      1.66246 5.87543e-005
      1.68500      1.66246 5.89293e-005
      1.69000      1.66246 5.91043e-005
      1.69500      1.66246 5.88593e-005
      1.70000      1.66246 5.90333e-005
      1.70500      1.66246 5.94174e-005
      1.71000      1.66246 5.98035e-005
      1.71500      1.66246 5.97665e-005
      1.72000      1.66246 6.01525e-005
      1.72500      1.66246 6.03286e-005
      1.73000      1.66246 6.05026e-005
      1.73500      1.66246 6.11077e-005
      1.74000      1.66246 6.12838e-005
      1.74500      1.66246 6.14598e-005
      1.75000      1.66246 6.18529e-005
      1.75500      1.66246 6.18119e-005
      1.76000      1.66246 6.22059e-005
      1.76500      1.66246 6.23830e-005
      1.77000      1.66246 6.25595e-005
      1.77500      1.66246 6.27365e-005
      1.78000      1.66246 6.33537e-005
      1.78500      1.66246 6.37527e-005
      1.79000      1.66246 6.37097e-005
      1.79500      1.66246 6.41098e-005
      1.80000      1.66246 6.42889e-005
      1.80500      1.66246 6.44669e-005
      1.81000      1.66246 6.46459e-005
      1.81500      1.66246 6.48240e-005
      1.82000      1.66246 6.50030e-005
      1.82500      1.66246 6.56341e-005
      1.83000      1.66246 6.55871e-005
      1.83500      1.66246 6.57662e-005
      1.84000      1.66246 6.61732e-005
      1.84500      1.66246 6.63533e-005
      1.85000      1.66246 6.65333e-005
      1.85500      1.66246 6.69434e-005
      1.86000      1.66246 6.71234e-005
      1.86500      1.66246 6.75350e-005
      1.87000      1.66246 6.74845e-005
      1.87500      1.66246 6.78971e-005
      1.88000      1.66246 6.85442e-005
      1.88500      1.66246 6.89603e-005
      1.89000      1.66246 6.96124e-005
      1.89500      1.66246 7.00315e-005
      1.90000      1.66246 7.04526e-005
      1.90500      1.66246 7.08747e-005
      1.91000      1.66246 7.12978e-005
      1.91500      1.66246 7.17228e-005
      1.92000      1.66246 7.19099e-005
      1.92500      1.66246 7.23360e-005
      1.93000      1.66246 7.22840e-005
      1.93500      1.66246 7.24710e-005
      1.94000      1.66246 7.28996e-005
      1.94500      1.66246 7.30876e-005
      1.95000      1.66246 7.35177e-005
      1.95500      1.66246 7.39498e-005
      1.96000      1.66246 7.41388e-005
      1.96500      1.66246 7.43279e-005
      1.97000      1.66246 7.47619e-005
      1.97500      1.66246 7.47059e-005
      1.98000      1.66246 7.46489e-005
      1.98500      1.66246 7.48370e-005
      1.99000      1.66246 7.52731e-005
      1.99500      1.66246 7.49670e-005
      2.00000      1.66246 7.51550e-005
      2.00500      1.66246 7.50930e-005
      2.01000      1.66246 7.52801e-005
      2.01500      1.66246 7.52180e-005
      2.02000      1.66246 7.54041e-005
      2.02500      1.66246 7.53391e-005
      2.03000      1.66246 7.55251e-005
      2.03500      1.66246 7.57111e-005
      2.04000      1.66246 7.58972e-005
      2.04500      1.66246 7.58292e-005
      2.05000      1.66246 7.62693e-005
      2.05500      1.66246 7.59452e-005
      2.06000      1.66246 7.63853e-005
      2.06500      1.66246 7.65713e-005
      2.07000      1.66246 7.67564e-005
      2.07500      1.66246 7.69424e-005
      2.08000      1.66246 7.68694e-005
      2.08500      1.66246 7.73125e-005
      2.09000      1.66246 7.74985e-005
      2.09500      1.66246 7.79441e-005
      2.10000      1.66246 7.81301e-005
      2.10500      1.66246 7.83152e-005
      2.11000      1.66246 7.85022e-005
      2.11500      1.66246 7.84252e-005
      2.12000      1.66246 7.83472e-005
      2.12500      1.66246 7.90603e-005
      2.13000      1.66246 7.92463e-005
      2.13500      1.66246 7.96974e-005
      2.14000      1.66246 7.96184e-005
      2.14500      1.66246 8.03366e-005
      2.15000      1.66246 8.05236e-005
      2.15500      1.66246 8.07106e-005
      2.16000      1.66246 8.14348e-005
      2.16500      1.66246 8.10857e-005
      2.17000      1.66246 8.12728e-005
      2.17500      1.66246 8.14608e-005
      2.18000      1.66246 8.16468e-005
      2.18500      1.66246 8.21059e-005
      2.19000      1.66246 8.20219e-005
      2.19500      1.66246 8.19369e-005
      2.20000      1.66246 8.21239e-005
      2.20500      1.66246 8.20359e-005
      2.21000      1.66246 8.24970e-005
      2.21500      1.66246 8.24080e-005
      2.22000      1.66246 8.31456e-005
      2.22500      1.66246 8.27796e-005
      2.23000      1.66246 8.40738e-005
      2.23500      1.66246 8.48190e-005
      2.24000      1.66246 8.52871e-005
      2.24500      1.66246 8.60352e-005
      2.25000      1.66246 8.62272e-005
      2.25500      1.66246 8.64193e-005
      2.26000      1.66246 8.74545e-005
      2.26500      1.66246 8.87763e-005
      2.27000      1.66246 8.95374e-005
      2.27500      1.66246 8.97344e-005
      2.28000      1.66246 9.05006e-005
      2.28500      1.66246 9.09847e-005
      2.29000      1.66246 9.17538e-005
      2.29500      1.66246 9.25275e-005
      2.30000      1.66246 9.38778e-005
      2.30500      1.66246 9.49460e-005
      2.31000      1.66246 9.65953e-005
      2.31500      1.66246 9.82531e-005
      2.32000      1.66246 9.96274e-005
      2.32500      1.66246 9.95504e-005
      2.33000      1.66246 9.91813e-005
      2.33500      1.66246 9.91023e-005
      2.34000      1.66246 9.78501e-005
      2.34500      1.66246 9.60072e-005
      2.35000      1.66246 9.44519e-005
      2.35500      1.66246 9.40648e-005
      2.36000      1.66246 9.36757e-005
      2.36500      1.66246 9.47590e-005
      2.37000      1.66246 9.58472e-005
      2.37500      1.66246 9.63453e-005
      2.38000      1.66246 9.62513e-005
      2.38500      1.66246 9.67514e-005
      2.39000      1.66246 9.72525e-005
      2.39500      1.66246 9.71574e-005
      2.40000      1.66246 9.70604e-005
      2.40500      1.66246 9.72625e-005
      2.41000      1.66246 9.77661e-005
      2.41500      1.66246 9.79681e-005
      2.42000      1.66246 9.78691e-005
      2.42500      1.66246 9.83742e-005
      2.43000      1.66246 9.94874e-005
      2.43500      1.66246 9.96924e-005
      2.44000      1.66246  0.000100507
      2.44500      1.66246  0.000100407
      2.45000      1.66246 9.96944e-005
      2.45500      1.66246 9.98975e-005
      2.46000      1.66246 9.97935e-005
      2.46500      1.66246  0.000100613
      2.47000      1.66246  0.000101434
      2.47500      1.66246  0.000102877
      2.48000      1.66246  0.000103704
      2.48500      1.66246  0.000103914
      2.49000      1.66246  0.000104434
      2.49500      1.66246  0.000105268
      2.50000      1.66246  0.000106731
      2.50500      1.66246  0.000107258
      2.51000      1.66246  0.000108101
      2.51500      1.66246  0.000107056
      2.52000      1.66246  0.000106007
      2.52500      1.66246  0.000106534
      2.53000      1.66246  0.000105795
      2.53500      1.66246  0.000105053
      2.54000      1.66246  0.000106531
      2.54500      1.66246  0.000107059
      2.55000      1.66246  0.000105993
      2.55500      1.66246  0.000108438
      2.56000      1.66246  0.000108651
      2.56500      1.66246  0.000107901
      2.57000      1.66246  0.000108754
      2.57500      1.66246  0.000107354
      2.58000      1.66246  0.000107886
      2.58500      1.66246  0.000105833
      2.59000      1.66246  0.000108304
      2.59500      1.66246  0.000104946
      2.60000      1.66246  0.000109697

File: erasmus/geofit_orig/Optical_Constants/silicates/neso/Cloutis_Fo595.txt
data provided by Paul Lucey in 2006
derived using techniques of Lucey 1998
Forsterite, Fo= 59.5000
minimum grain size (microns)= 0.000000
maximum grain size=(microns) 45.0000
column 1= wavelength, micrometers
column 2= real index
column 3= imaginary index
 
     0.300000      1.71276  0.000483215
     0.305000      1.71276  0.000472345
     0.310000      1.71276  0.000466881
     0.315000      1.71276  0.000452719
     0.320000      1.71276  0.000430850
     0.325000      1.71276  0.000415117
     0.330000      1.71276  0.000384196
     0.335000      1.71276  0.000361333
     0.340000      1.71276  0.000333444
     0.345000      1.71276  0.000307434
     0.350000      1.71276  0.000277232
     0.355000      1.71276  0.000249332
     0.360000      1.71276  0.000223508
     0.365000      1.71276  0.000199388
     0.370000      1.71276  0.000179945
     0.375000      1.71276  0.000162195
     0.380000      1.71276  0.000149408
     0.385000      1.71276  0.000138506
     0.390000      1.71276  0.000129388
     0.395000      1.71276  0.000121716
     0.400000      1.71276  0.000116219
     0.405000      1.71276  0.000113768
     0.410000      1.71276  0.000105759
     0.415000      1.71276  0.000100850
     0.420000      1.71276 9.73675e-005
     0.425000      1.71276 9.45709e-005
     0.430000      1.71276 9.25215e-005
     0.435000      1.71276 8.99755e-005
     0.440000      1.71276 8.79161e-005
     0.445000      1.71276 8.64093e-005
     0.450000      1.71276 8.63203e-005
     0.455000      1.71276 8.64113e-005
     0.460000      1.71276 8.52781e-005
     0.465000      1.71276 8.29756e-005
     0.470000      1.71276 8.15088e-005
     0.475000      1.71276 8.02125e-005
     0.480000      1.71276 7.73355e-005
     0.485000      1.71276 7.57722e-005
     0.490000      1.71276 7.49230e-005
     0.495000      1.71276 7.42539e-005
     0.500000      1.71276 7.32887e-005
     0.505000      1.71276 7.08577e-005
     0.510000      1.71276 6.87382e-005
     0.515000      1.71276 6.71374e-005
     0.520000      1.71276 6.59222e-005
     0.525000      1.71276 6.48900e-005
     0.530000      1.71276 6.43219e-005
     0.535000      1.71276 6.35257e-005
     0.540000      1.71276 6.27796e-005
     0.545000      1.71276 6.18719e-005
     0.550000      1.71276 6.10867e-005
     0.555000      1.71276 6.05676e-005
     0.560000      1.71276 6.00335e-005
     0.565000      1.71276 5.99175e-005
     0.570000      1.71276 5.98635e-005
     0.575000      1.71276 5.97274e-005
     0.580000      1.71276 5.97284e-005
     0.585000      1.71276 5.99445e-005
     0.590000      1.71276 5.99315e-005
     0.595000      1.71276 6.05146e-005
     0.600000      1.71276 6.05656e-005
     0.605000      1.71276 6.04556e-005
     0.610000      1.71276 6.08787e-005
     0.615000      1.71276 6.13768e-005
     0.620000      1.71276 6.17188e-005
     0.625000      1.71276 6.21379e-005
     0.630000      1.71276 6.22360e-005
     0.635000      1.71276 6.20869e-005
     0.640000      1.71276 6.24950e-005
     0.645000      1.71276 6.21689e-005
     0.650000      1.71276 6.24050e-005
     0.655000      1.71276 6.20599e-005
     0.660000      1.71276 6.22019e-005
     0.665000      1.71276 6.23390e-005
     0.670000      1.71276 6.23870e-005
     0.675000      1.71276 6.28526e-005
     0.680000      1.71276 6.31476e-005
     0.685000      1.71276 6.33547e-005
     0.690000      1.71276 6.40758e-005
     0.695000      1.71276 6.43669e-005
     0.700000      1.71276 6.50050e-005
     0.705000      1.71276 6.55581e-005
     0.710000      1.71276 6.64683e-005
     0.715000      1.71276 6.71154e-005
     0.720000      1.71276 6.76750e-005
     0.725000      1.71276 6.87833e-005
     0.730000      1.71276 6.97174e-005
     0.735000      1.71276 7.09357e-005
     0.740000      1.71276 7.14188e-005
     0.745000      1.71276 7.28416e-005
     0.750000      1.71276 7.38998e-005
     0.755000      1.71276 7.54451e-005
     0.760000      1.71276 7.65233e-005
     0.765000      1.71276 7.81941e-005
     0.770000      1.71276 7.98845e-005
     0.775000      1.71276 8.14928e-005
     0.780000      1.71276 8.32176e-005
     0.785000      1.71276 8.48600e-005
     0.790000      1.71276 8.71304e-005
     0.795000      1.71276 8.98415e-005
     0.800000      1.71276 9.23810e-005
     0.805000      1.71276 9.48480e-005
     0.810000      1.71276 9.78771e-005
     0.815000      1.71276  0.000100949
     0.820000      1.71276  0.000103629
     0.825000      1.71276  0.000106341
     0.830000      1.71276  0.000109976
     0.835000      1.71276  0.000112654
     0.840000      1.71276  0.000116611
     0.845000      1.71276  0.000120055
     0.850000      1.71276  0.000122848
     0.855000      1.71276  0.000126729
     0.860000      1.71276  0.000130548
     0.865000      1.71276  0.000133820
     0.870000      1.71276  0.000136890
     0.875000      1.71276  0.000140610
     0.880000      1.71276  0.000143264
     0.885000      1.71276  0.000147069
     0.890000      1.71276  0.000149032
     0.895000      1.71276  0.000152790
     0.900000      1.71276  0.000156980
     0.905000      1.71276  0.000159538
     0.910000      1.71276  0.000163299
     0.915000      1.71276  0.000165914
     0.920000      1.71276  0.000167352
     0.925000      1.71276  0.000171215
     0.930000      1.71276  0.000174581
     0.935000      1.71276  0.000177845
     0.940000      1.71276  0.000179347
     0.945000      1.71276  0.000183500
     0.950000      1.71276  0.000185873
     0.955000      1.71276  0.000188973
     0.960000      1.71276  0.000192532
     0.965000      1.71276  0.000195694
     0.970000      1.71276  0.000197579
     0.975000      1.71276  0.000201523
     0.980000      1.71276  0.000203589
     0.985000      1.71276  0.000206261
     0.990000      1.71276  0.000210155
     0.995000      1.71276  0.000213484
      1.00000      1.71276  0.000216691
      1.00500      1.71276  0.000218849
      1.01000      1.71276  0.000222414
      1.01500      1.71276  0.000225075
      1.02000      1.71276  0.000228070
      1.02500      1.71276  0.000230138
      1.03000      1.71276  0.000233492
      1.03500      1.71276  0.000235267
      1.04000      1.71276  0.000237696
      1.04500      1.71276  0.000239326
      1.05000      1.71276  0.000240309
      1.05500      1.71276  0.000242767
      1.06000      1.71276  0.000243257
      1.06500      1.71276  0.000244238
      1.07000      1.71276  0.000244553
      1.07500      1.71276  0.000244527
      1.08000      1.71276  0.000243489
      1.08500      1.71276  0.000243777
      1.09000      1.71276  0.000243050
      1.09500      1.71276  0.000240461
      1.10000      1.71276  0.000239705
      1.10500      1.71276  0.000237253
      1.11000      1.71276  0.000236470
      1.11500      1.71276  0.000233652
      1.12000      1.71276  0.000232336
      1.12500      1.71276  0.000230331
      1.13000      1.71276  0.000228142
      1.13500      1.71276  0.000226108
      1.14000      1.71276  0.000224229
      1.14500      1.71276  0.000223011
      1.15000      1.71276  0.000221104
      1.15500      1.71276  0.000218844
      1.16000      1.71276  0.000217587
      1.16500      1.71276  0.000216316
      1.17000      1.71276  0.000215204
      1.17500      1.71276  0.000214590
      1.18000      1.71276  0.000212772
      1.18500      1.71276  0.000211965
      1.19000      1.71276  0.000211660
      1.19500      1.71276  0.000211004
      1.20000      1.71276  0.000211198
      1.20500      1.71276  0.000210697
      1.21000      1.71276  0.000209841
      1.21500      1.71276  0.000209841
      1.22000      1.71276  0.000209139
      1.22500      1.71276  0.000208951
      1.23000      1.71276  0.000209454
      1.23500      1.71276  0.000208902
      1.24000      1.71276  0.000208518
      1.24500      1.71276  0.000208653
      1.25000      1.71276  0.000207901
      1.25500      1.71276  0.000207492
      1.26000      1.71276  0.000207254
      1.26500      1.71276  0.000206652
      1.27000      1.71276  0.000205686
      1.27500      1.71276  0.000205066
      1.28000      1.71276  0.000204617
      1.28500      1.71276  0.000204160
      1.29000      1.71276  0.000203156
      1.29500      1.71276  0.000202501
      1.30000      1.71276  0.000201117
      1.30500      1.71276  0.000199902
      1.31000      1.71276  0.000198496
      1.31500      1.71276  0.000196898
      1.32000      1.71276  0.000196014
      1.32500      1.71276  0.000195485
      1.33000      1.71276  0.000193855
      1.33500      1.71276  0.000192397
      1.34000      1.71276  0.000190382
      1.34500      1.71276  0.000189266
      1.35000      1.71276  0.000188689
      1.35500      1.71276  0.000188288
      1.36000      1.71276  0.000187329
      1.36500      1.71276  0.000185443
      1.37000      1.71276  0.000183362
      1.37500      1.71276  0.000180903
      1.38000      1.71276  0.000178798
      1.38500      1.71276  0.000178340
      1.39000      1.71276  0.000175663
      1.39500      1.71276  0.000175002
      1.40000      1.71276  0.000172302
      1.40500      1.71276  0.000170329
      1.41000      1.71276  0.000168160
      1.41500      1.71276  0.000165796
      1.42000      1.71276  0.000164161
      1.42500      1.71276  0.000160852
      1.43000      1.71276  0.000159195
      1.43500      1.71276  0.000158084
      1.44000      1.71276  0.000155667
      1.44500      1.71276  0.000154166
      1.45000      1.71276  0.000151913
      1.45500      1.71276  0.000150764
      1.46000      1.71276  0.000147934
      1.46500      1.71276  0.000146951
      1.47000      1.71276  0.000145402
      1.47500      1.71276  0.000143845
      1.48000      1.71276  0.000142091
      1.48500      1.71276  0.000140888
      1.49000      1.71276  0.000138928
      1.49500      1.71276  0.000137521
      1.50000      1.71276  0.000136854
      1.50500      1.71276  0.000135055
      1.51000      1.71276  0.000133999
      1.51500      1.71276  0.000132181
      1.52000      1.71276  0.000131674
      1.52500      1.71276  0.000130217
      1.53000      1.71276  0.000128939
      1.53500      1.71276  0.000128034
      1.54000      1.71276  0.000127121
      1.54500      1.71276  0.000126012
      1.55000      1.71276  0.000125467
      1.55500      1.71276  0.000124726
      1.56000      1.71276  0.000123405
      1.56500      1.71276  0.000123034
      1.57000      1.71276  0.000122659
      1.57500      1.71276  0.000121509
      1.58000      1.71276  0.000120930
      1.58500      1.71276  0.000120733
      1.59000      1.71276  0.000119951
      1.59500      1.71276  0.000119939
      1.60000      1.71276  0.000118954
      1.60500      1.71276  0.000119130
      1.61000      1.71276  0.000118328
      1.61500      1.71276  0.000118303
      1.62000      1.71276  0.000118277
      1.62500      1.71276  0.000117657
      1.63000      1.71276  0.000118414
      1.63500      1.71276  0.000117589
      1.64000      1.71276  0.000117750
      1.64500      1.71276  0.000117711
      1.65000      1.71276  0.000117470
      1.65500      1.71276  0.000117826
      1.66000      1.71276  0.000117781
      1.66500      1.71276  0.000117532
      1.67000      1.71276  0.000117683
      1.67500      1.71276  0.000117227
      1.68000      1.71276  0.000118388
      1.68500      1.71276  0.000118333
      1.69000      1.71276  0.000118889
      1.69500      1.71276  0.000119035
      1.70000      1.71276  0.000119386
      1.70500      1.71276  0.000119121
      1.71000      1.71276  0.000119883
      1.71500      1.71276  0.000120234
      1.72000      1.71276  0.000120377
      1.72500      1.71276  0.000120727
      1.73000      1.71276  0.000120868
      1.73500      1.71276  0.000121217
      1.74000      1.71276  0.000121776
      1.74500      1.71276  0.000122337
      1.75000      1.71276  0.000122688
      1.75500      1.71276  0.000123038
      1.76000      1.71276  0.000123601
      1.76500      1.71276  0.000124378
      1.77000      1.71276  0.000124303
      1.77500      1.71276  0.000124868
      1.78000      1.71276  0.000125005
      1.78500      1.71276  0.000126003
      1.79000      1.71276  0.000126356
      1.79500      1.71276  0.000126925
      1.80000      1.71276  0.000127061
      1.80500      1.71276  0.000127851
      1.81000      1.71276  0.000128205
      1.81500      1.71276  0.000128559
      1.82000      1.71276  0.000128913
      1.82500      1.71276  0.000129708
      1.83000      1.71276  0.000130064
      1.83500      1.71276  0.000130198
      1.84000      1.71276  0.000130775
      1.84500      1.71276  0.000130684
      1.85000      1.71276  0.000131709
      1.85500      1.71276  0.000132289
      1.86000      1.71276  0.000132646
      1.86500      1.71276  0.000133228
      1.87000      1.71276  0.000133812
      1.87500      1.71276  0.000133489
      1.88000      1.71276  0.000134072
      1.88500      1.71276  0.000135341
      1.89000      1.71276  0.000136386
      1.89500      1.71276  0.000136747
      1.90000      1.71276  0.000137337
      1.90500      1.71276  0.000138623
      1.91000      1.71276  0.000137830
      1.91500      1.71276  0.000138654
      1.92000      1.71276  0.000139016
      1.92500      1.71276  0.000139844
      1.93000      1.71276  0.000140208
      1.93500      1.71276  0.000140806
      1.94000      1.71276  0.000141405
      1.94500      1.71276  0.000141298
      1.95000      1.71276  0.000141425
      1.95500      1.71276  0.000141788
      1.96000      1.71276  0.000141675
      1.96500      1.71276  0.000142513
      1.97000      1.71276  0.000142637
      1.97500      1.71276  0.000142521
      1.98000      1.71276  0.000142881
      1.98500      1.71276  0.000142762
      1.99000      1.71276  0.000143362
      1.99500      1.71276  0.000143722
      2.00000      1.71276  0.000143114
      2.00500      1.71276  0.000143714
      2.01000      1.71276  0.000143344
      2.01500      1.71276  0.000142969
      2.02000      1.71276  0.000143324
      2.02500      1.71276  0.000143434
      2.03000      1.71276  0.000143788
      2.03500      1.71276  0.000143159
      2.04000      1.71276  0.000143757
      2.04500      1.71276  0.000143369
      2.05000      1.71276  0.000143720
      2.05500      1.71276  0.000143574
      2.06000      1.71276  0.000143675
      2.06500      1.71276  0.000144024
      2.07000      1.71276  0.000143624
      2.07500      1.71276  0.000143221
      2.08000      1.71276  0.000143065
      2.08500      1.71276  0.000142906
      2.09000      1.71276  0.000144256
      2.09500      1.71276  0.000143340
      2.10000      1.71276  0.000142419
      2.10500      1.71276  0.000142759
      2.11000      1.71276  0.000142590
      2.11500      1.71276  0.000142674
      2.12000      1.71276  0.000142247
      2.12500      1.71276  0.000142838
      2.13000      1.71276  0.000142151
      2.13500      1.71276  0.000141972
      2.14000      1.71276  0.000142048
      2.14500      1.71276  0.000142638
      2.15000      1.71276  0.000141939
      2.15500      1.71276  0.000141494
      2.16000      1.71276  0.000141305
      2.16500      1.71276  0.000141114
      2.17000      1.71276  0.000141700
      2.17500      1.71276  0.000142026
      2.18000      1.71276  0.000141570
      2.18500      1.71276  0.000141634
      2.19000      1.71276  0.000141434
      2.19500      1.71276  0.000142019
      2.20000      1.71276  0.000141554
      2.20500      1.71276  0.000141876
      2.21000      1.71276  0.000141669
      2.21500      1.71276  0.000141725
      2.22000      1.71276  0.000141250
      2.22500      1.71276  0.000141833
      2.23000      1.71276  0.000141354
      2.23500      1.71276  0.000141671
      2.24000      1.71276  0.000141720
      2.24500      1.71276  0.000142304
      2.25000      1.71276  0.000141816
      2.25500      1.71276  0.000141863
      2.26000      1.71276  0.000142446
      2.26500      1.71276  0.000141412
      2.27000      1.71276  0.000142265
      2.27500      1.71276  0.000142307
      2.28000      1.71276  0.000142349
      2.28500      1.71276  0.000142661
      2.29000      1.71276  0.000143246
      2.29500      1.71276  0.000143832
      2.30000      1.71276  0.000143871
      2.30500      1.71276  0.000143909
      2.31000      1.71276  0.000144496
      2.31500      1.71276  0.000145361
      2.32000      1.71276  0.000145951
      2.32500      1.71276  0.000145712
      2.33000      1.71276  0.000145470
      2.33500      1.71276  0.000146060
      2.34000      1.71276  0.000145258
      2.34500      1.71276  0.000144731
      2.35000      1.71276  0.000143923
      2.35500      1.71276  0.000143668
      2.36000      1.71276  0.000143693
      2.36500      1.71276  0.000143717
      2.37000      1.71276  0.000143740
      2.37500      1.71276  0.000143761
      2.38000      1.71276  0.000144346
      2.38500      1.71276  0.000144649
      2.39000      1.71276  0.000144668
      2.39500      1.71276  0.000144402
      2.40000      1.71276  0.000144134
      2.40500      1.71276  0.000144435
      2.41000      1.71276  0.000144449
      2.41500      1.71276  0.000144749
      2.42000      1.71276  0.000143901
      2.42500      1.71276  0.000144198
      2.43000      1.71276  0.000144207
      2.43500      1.71276  0.000144504
      2.44000      1.71276  0.000144801
      2.44500      1.71276  0.000144808
      2.45000      1.71276  0.000145394
      2.45500      1.71276  0.000145109
      2.46000      1.71276  0.000145696
      2.46500      1.71276  0.000145700
      2.47000      1.71276  0.000145703
      2.47500      1.71276  0.000147171
      2.48000      1.71276  0.000146587
      2.48500      1.71276  0.000146294
      2.49000      1.71276  0.000146293
      2.49500      1.71276  0.000145701
      2.50000      1.71276  0.000145993
      2.50500      1.71276  0.000145989
      2.51000      1.71276  0.000145687
      2.51500      1.71276  0.000145679
      2.52000      1.71276  0.000146267
      2.52500      1.71276  0.000145960
      2.53000      1.71276  0.000145353
      2.53500      1.71276  0.000144742
      2.54000      1.71276  0.000143829
      2.54500      1.71276  0.000145013
      2.55000      1.71276  0.000144394
      2.55500      1.71276  0.000142871
      2.56000      1.71276  0.000143452
      2.56500      1.71276  0.000145849
      2.57000      1.71276  0.000141290
      2.57500      1.71276  0.000142171
      2.58000      1.71276  0.000141536
      2.58500      1.71276  0.000142723
      2.59000      1.71276  0.000141476
      2.59500      1.71276  0.000142360
      2.60000      1.71276  0.000138664

File: erasmus/geofit_orig/Optical_Constants/silicates/neso/Cloutis_Fo856b.txt
data provided by Paul Lucey in 2006
derived using techniques of Lucey 1998
Forsterite, Fo= 85.6000
minimum grain size (microns)= 0.000000
maximum grain size=(microns) 45.0000
column 1= wavelength, micrometers
column 2= real index
column 3= imaginary index
 
     0.300000      1.66265  0.000183055
     0.305000      1.66265  0.000170637
     0.310000      1.66265  0.000163258
     0.315000      1.66265  0.000146249
     0.320000      1.66265  0.000131656
     0.325000      1.66265  0.000116500
     0.330000      1.66265  0.000101914
     0.335000      1.66265 8.91103e-005
     0.340000      1.66265 7.75600e-005
     0.345000      1.66265 6.80051e-005
     0.350000      1.66265 5.97024e-005
     0.355000      1.66265 5.30886e-005
     0.360000      1.66265 4.82912e-005
     0.365000      1.66265 4.38238e-005
     0.370000      1.66265 4.08047e-005
     0.375000      1.66265 3.79971e-005
     0.380000      1.66265 3.57101e-005
     0.385000      1.66265 3.39998e-005
     0.390000      1.66265 3.26155e-005
     0.395000      1.66265 3.09357e-005
     0.400000      1.66265 3.00615e-005
     0.405000      1.66265 2.81551e-005
     0.410000      1.66265 2.66903e-005
     0.415000      1.66265 2.58342e-005
     0.420000      1.66265 2.49020e-005
     0.425000      1.66265 2.42719e-005
     0.430000      1.66265 2.36787e-005
     0.435000      1.66265 2.29566e-005
     0.440000      1.66265 2.21589e-005
     0.445000      1.66265 2.20159e-005
     0.450000      1.66265 2.18649e-005
     0.455000      1.66265 2.14188e-005
     0.460000      1.66265 2.07276e-005
     0.465000      1.66265 2.01945e-005
     0.470000      1.66265 1.97645e-005
     0.475000      1.66265 1.89073e-005
     0.480000      1.66265 1.82091e-005
     0.485000      1.66265 1.80381e-005
     0.490000      1.66265 1.74335e-005
     0.495000      1.66265 1.74285e-005
     0.500000      1.66265 1.64303e-005
     0.505000      1.66265 1.57241e-005
     0.510000      1.66265 1.53151e-005
     0.515000      1.66265 1.49600e-005
     0.520000      1.66265 1.46589e-005
     0.525000      1.66265 1.43509e-005
     0.530000      1.66265 1.42278e-005
     0.535000      1.66265 1.39048e-005
     0.540000      1.66265 1.35087e-005
     0.545000      1.66265 1.32356e-005
     0.550000      1.66265 1.28886e-005
     0.555000      1.66265 1.27365e-005
     0.560000      1.66265 1.25785e-005
     0.565000      1.66265 1.24170e-005
     0.570000      1.66265 1.23190e-005
     0.575000      1.66265 1.22880e-005
     0.580000      1.66265 1.22549e-005
     0.585000      1.66265 1.22890e-005
     0.590000      1.66265 1.22519e-005
     0.595000      1.66265 1.23550e-005
     0.600000      1.66265 1.23870e-005
     0.605000      1.66265 1.24170e-005
     0.610000      1.66265 1.25195e-005
     0.615000      1.66265 1.26215e-005
     0.620000      1.66265 1.27245e-005
     0.625000      1.66265 1.29026e-005
     0.630000      1.66265 1.30056e-005
     0.635000      1.66265 1.29556e-005
     0.640000      1.66265 1.29796e-005
     0.645000      1.66265 1.28476e-005
     0.650000      1.66265 1.28686e-005
     0.655000      1.66265 1.28096e-005
     0.660000      1.66265 1.29076e-005
     0.665000      1.66265 1.29246e-005
     0.670000      1.66265 1.30216e-005
     0.675000      1.66265 1.32006e-005
     0.680000      1.66265 1.32987e-005
     0.685000      1.66265 1.34787e-005
     0.690000      1.66265 1.38268e-005
     0.695000      1.66265 1.41798e-005
     0.700000      1.66265 1.43659e-005
     0.705000      1.66265 1.47249e-005
     0.710000      1.66265 1.52591e-005
     0.715000      1.66265 1.56271e-005
     0.720000      1.66265 1.59982e-005
     0.725000      1.66265 1.64613e-005
     0.730000      1.66265 1.70174e-005
     0.735000      1.66265 1.74915e-005
     0.740000      1.66265 1.81511e-005
     0.745000      1.66265 1.89093e-005
     0.750000      1.66265 1.95844e-005
     0.755000      1.66265 2.05456e-005
     0.760000      1.66265 2.14248e-005
     0.765000      1.66265 2.23160e-005
     0.770000      1.66265 2.32176e-005
     0.775000      1.66265 2.42258e-005
     0.780000      1.66265 2.52470e-005
     0.785000      1.66265 2.62803e-005
     0.790000      1.66265 2.73255e-005
     0.795000      1.66265 2.84822e-005
     0.800000      1.66265 2.95544e-005
     0.805000      1.66265 3.04386e-005
     0.810000      1.66265 3.13328e-005
     0.815000      1.66265 3.27455e-005
     0.820000      1.66265 3.35597e-005
     0.825000      1.66265 3.45899e-005
     0.830000      1.66265 3.55261e-005
     0.835000      1.66265 3.64723e-005
     0.840000      1.66265 3.74295e-005
     0.845000      1.66265 3.86072e-005
     0.850000      1.66265 3.93714e-005
     0.855000      1.66265 4.03566e-005
     0.860000      1.66265 4.09177e-005
     0.865000      1.66265 4.18109e-005
     0.870000      1.66265 4.26025e-005
     0.875000      1.66265 4.34007e-005
     0.880000      1.66265 4.43169e-005
     0.885000      1.66265 4.53551e-005
     0.890000      1.66265 4.61752e-005
     0.895000      1.66265 4.71174e-005
     0.900000      1.66265 4.79531e-005
     0.905000      1.66265 4.89113e-005
     0.910000      1.66265 5.03426e-005
     0.915000      1.66265 5.19049e-005
     0.920000      1.66265 5.32497e-005
     0.925000      1.66265 5.47249e-005
     0.930000      1.66265 5.64563e-005
     0.935000      1.66265 5.83262e-005
     0.940000      1.66265 6.04606e-005
     0.945000      1.66265 6.23750e-005
     0.950000      1.66265 6.46809e-005
     0.955000      1.66265 6.72634e-005
     0.960000      1.66265 6.94994e-005
     0.965000      1.66265 7.22690e-005
     0.970000      1.66265 7.49440e-005
     0.975000      1.66265 7.77811e-005
     0.980000      1.66265 8.03916e-005
     0.985000      1.66265 8.35587e-005
     0.990000      1.66265 8.64993e-005
     0.995000      1.66265 8.94754e-005
      1.00000      1.66265 9.23520e-005
      1.00500      1.66265 9.51250e-005
      1.01000      1.66265 9.75180e-005
      1.01500      1.66265  0.000100073
      1.02000      1.66265  0.000102376
      1.02500      1.66265  0.000104140
      1.03000      1.66265  0.000106342
      1.03500      1.66265  0.000107997
      1.04000      1.66265  0.000109806
      1.04500      1.66265  0.000110479
      1.05000      1.66265  0.000111731
      1.05500      1.66265  0.000112263
      1.06000      1.66265  0.000112356
      1.06500      1.66265  0.000112593
      1.07000      1.66265  0.000112237
      1.07500      1.66265  0.000111727
      1.08000      1.66265  0.000111357
      1.08500      1.66265  0.000109938
      1.09000      1.66265  0.000108806
      1.09500      1.66265  0.000107065
      1.10000      1.66265  0.000105311
      1.10500      1.66265  0.000103842
      1.11000      1.66265  0.000102511
      1.11500      1.66265  0.000101017
      1.12000      1.66265 9.95114e-005
      1.12500      1.66265 9.73905e-005
      1.13000      1.66265 9.60102e-005
      1.13500      1.66265 9.49200e-005
      1.14000      1.66265 9.38208e-005
      1.14500      1.66265 9.27095e-005
      1.15000      1.66265 9.14368e-005
      1.15500      1.66265 9.04586e-005
      1.16000      1.66265 8.93184e-005
      1.16500      1.66265 8.89343e-005
      1.17000      1.66265 8.77750e-005
      1.17500      1.66265 8.72234e-005
      1.18000      1.66265 8.65103e-005
      1.18500      1.66265 8.57882e-005
      1.19000      1.66265 8.53711e-005
      1.19500      1.66265 8.49480e-005
      1.20000      1.66265 8.48330e-005
      1.20500      1.66265 8.43989e-005
      1.21000      1.66265 8.34857e-005
      1.21500      1.66265 8.33567e-005
      1.22000      1.66265 8.29046e-005
      1.22500      1.66265 8.21289e-005
      1.23000      1.66265 8.18249e-005
      1.23500      1.66265 8.15158e-005
      1.24000      1.66265 8.03996e-005
      1.24500      1.66265 8.02395e-005
      1.25000      1.66265 7.95914e-005
      1.25500      1.66265 7.92604e-005
      1.26000      1.66265 7.79501e-005
      1.26500      1.66265 7.74445e-005
      1.27000      1.66265 7.66053e-005
      1.27500      1.66265 7.59232e-005
      1.28000      1.66265 7.52350e-005
      1.28500      1.66265 7.45399e-005
      1.29000      1.66265 7.40038e-005
      1.29500      1.66265 7.27986e-005
      1.30000      1.66265 7.19169e-005
      1.30500      1.66265 7.10287e-005
      1.31000      1.66265 6.97985e-005
      1.31500      1.66265 6.88943e-005
      1.32000      1.66265 6.78151e-005
      1.32500      1.66265 6.63923e-005
      1.33000      1.66265 6.56321e-005
      1.33500      1.66265 6.41918e-005
      1.34000      1.66265 6.32486e-005
      1.34500      1.66265 6.19599e-005
      1.35000      1.66265 6.06626e-005
      1.35500      1.66265 5.98665e-005
      1.36000      1.66265 5.83822e-005
      1.36500      1.66265 5.72294e-005
      1.37000      1.66265 5.62402e-005
      1.37500      1.66265 5.49020e-005
      1.38000      1.66265 5.33827e-005
      1.38500      1.66265 5.23700e-005
      1.39000      1.66265 5.11787e-005
      1.39500      1.66265 5.01515e-005
      1.40000      1.66265 4.91183e-005
      1.40500      1.66265 4.75560e-005
      1.41000      1.66265 4.66813e-005
      1.41500      1.66265 4.56261e-005
      1.42000      1.66265 4.45629e-005
      1.42500      1.66265 4.33187e-005
      1.43000      1.66265 4.24170e-005
      1.43500      1.66265 4.11577e-005
      1.44000      1.66265 4.00665e-005
      1.44500      1.66265 3.91453e-005
      1.45000      1.66265 3.82181e-005
      1.45500      1.66265 3.72845e-005
      1.46000      1.66265 3.61672e-005
      1.46500      1.66265 3.55781e-005
      1.47000      1.66265 3.46259e-005
      1.47500      1.66265 3.38478e-005
      1.48000      1.66265 3.28846e-005
      1.48500      1.66265 3.19159e-005
      1.49000      1.66265 3.11207e-005
      1.49500      1.66265 3.05016e-005
      1.50000      1.66265 2.98775e-005
      1.50500      1.66265 2.90683e-005
      1.51000      1.66265 2.86182e-005
      1.51500      1.66265 2.79821e-005
      1.52000      1.66265 2.71574e-005
      1.52500      1.66265 2.66953e-005
      1.53000      1.66265 2.60462e-005
      1.53500      1.66265 2.55771e-005
      1.54000      1.66265 2.51050e-005
      1.54500      1.66265 2.46299e-005
      1.55000      1.66265 2.39648e-005
      1.55500      1.66265 2.36687e-005
      1.56000      1.66265 2.33707e-005
      1.56500      1.66265 2.26945e-005
      1.57000      1.66265 2.22029e-005
      1.57500      1.66265 2.18959e-005
      1.58000      1.66265 2.15868e-005
      1.58500      1.66265 2.10857e-005
      1.59000      1.66265 2.11527e-005
      1.59500      1.66265 2.08377e-005
      1.60000      1.66265 2.03286e-005
      1.60500      1.66265 2.01995e-005
      1.61000      1.66265 1.98785e-005
      1.61500      1.66265 1.95544e-005
      1.62000      1.66265 1.96144e-005
      1.62500      1.66265 1.92874e-005
      1.63000      1.66265 1.91513e-005
      1.63500      1.66265 1.90153e-005
      1.64000      1.66265 1.86812e-005
      1.64500      1.66265 1.85432e-005
      1.65000      1.66265 1.82051e-005
      1.65500      1.66265 1.82612e-005
      1.66000      1.66265 1.81171e-005
      1.66500      1.66265 1.81721e-005
      1.67000      1.66265 1.80271e-005
      1.67500      1.66265 1.78811e-005
      1.68000      1.66265 1.77350e-005
      1.68500      1.66265 1.77881e-005
      1.69000      1.66265 1.74385e-005
      1.69500      1.66265 1.74895e-005
      1.70000      1.66265 1.71364e-005
      1.70500      1.66265 1.73895e-005
      1.71000      1.66265 1.72364e-005
      1.71500      1.66265 1.72875e-005
      1.72000      1.66265 1.71334e-005
      1.72500      1.66265 1.71824e-005
      1.73000      1.66265 1.72324e-005
      1.73500      1.66265 1.72825e-005
      1.74000      1.66265 1.73315e-005
      1.74500      1.66265 1.71744e-005
      1.75000      1.66265 1.72224e-005
      1.75500      1.66265 1.72725e-005
      1.76000      1.66265 1.73215e-005
      1.76500      1.66265 1.73705e-005
      1.77000      1.66265 1.74195e-005
      1.77500      1.66265 1.72585e-005
      1.78000      1.66265 1.75180e-005
      1.78500      1.66265 1.75670e-005
      1.79000      1.66265 1.74035e-005
      1.79500      1.66265 1.72384e-005
      1.80000      1.66265 1.75010e-005
      1.80500      1.66265 1.75500e-005
      1.81000      1.66265 1.73825e-005
      1.81500      1.66265 1.74305e-005
      1.82000      1.66265 1.74785e-005
      1.82500      1.66265 1.75260e-005
      1.83000      1.66265 1.75750e-005
      1.83500      1.66265 1.76230e-005
      1.84000      1.66265 1.76710e-005
      1.84500      1.66265 1.77180e-005
      1.85000      1.66265 1.77671e-005
      1.85500      1.66265 1.78151e-005
      1.86000      1.66265 1.78631e-005
      1.86500      1.66265 1.74675e-005
      1.87000      1.66265 1.79591e-005
      1.87500      1.66265 1.82301e-005
      1.88000      1.66265 1.78311e-005
      1.88500      1.66265 1.78781e-005
      1.89000      1.66265 1.79261e-005
      1.89500      1.66265 1.79731e-005
      1.90000      1.66265 1.82471e-005
      1.90500      1.66265 1.85222e-005
      1.91000      1.66265 1.85702e-005
      1.91500      1.66265 1.83912e-005
      1.92000      1.66265 1.84392e-005
      1.92500      1.66265 1.84872e-005
      1.93000      1.66265 1.85352e-005
      1.93500      1.66265 1.83532e-005
      1.94000      1.66265 1.86312e-005
      1.94500      1.66265 1.86792e-005
      1.95000      1.66265 1.84952e-005
      1.95500      1.66265 1.87753e-005
      1.96000      1.66265 1.85902e-005
      1.96500      1.66265 1.86372e-005
      1.97000      1.66265 1.86842e-005
      1.97500      1.66265 1.84972e-005
      1.98000      1.66265 1.85442e-005
      1.98500      1.66265 1.85912e-005
      1.99000      1.66265 1.86382e-005
      1.99500      1.66265 1.86842e-005
      2.00000      1.66265 1.87312e-005
      2.00500      1.66265 1.85402e-005
      2.01000      1.66265 1.85862e-005
      2.01500      1.66265 1.86322e-005
      2.02000      1.66265 1.86782e-005
      2.02500      1.66265 1.87242e-005
      2.03000      1.66265 1.87713e-005
      2.03500      1.66265 1.88173e-005
      2.04000      1.66265 1.88633e-005
      2.04500      1.66265 1.86662e-005
      2.05000      1.66265 1.87122e-005
      2.05500      1.66265 1.90013e-005
      2.06000      1.66265 1.90483e-005
      2.06500      1.66265 1.90943e-005
      2.07000      1.66265 1.91403e-005
      2.07500      1.66265 1.91863e-005
      2.08000      1.66265 1.92333e-005
      2.08500      1.66265 1.90313e-005
      2.09000      1.66265 1.90763e-005
      2.09500      1.66265 1.91223e-005
      2.10000      1.66265 1.91683e-005
      2.10500      1.66265 1.92133e-005
      2.11000      1.66265 1.90093e-005
      2.11500      1.66265 1.93054e-005
      2.12000      1.66265 1.90993e-005
      2.12500      1.66265 1.91433e-005
      2.13000      1.66265 1.91883e-005
      2.13500      1.66265 1.94874e-005
      2.14000      1.66265 1.95334e-005
      2.14500      1.66265 1.98345e-005
      2.15000      1.66265 1.98805e-005
      2.15500      1.66265 1.99265e-005
      2.16000      1.66265 2.02295e-005
      2.16500      1.66265 2.02766e-005
      2.17000      1.66265 2.03236e-005
      2.17500      1.66265 2.01115e-005
      2.18000      1.66265 2.01575e-005
      2.18500      1.66265 2.02035e-005
      2.19000      1.66265 1.99895e-005
      2.19500      1.66265 2.00355e-005
      2.20000      1.66265 2.00805e-005
      2.20500      1.66265 2.01265e-005
      2.21000      1.66265 1.99095e-005
      2.21500      1.66265 2.02175e-005
      2.22000      1.66265 1.99995e-005
      2.22500      1.66265 2.00455e-005
      2.23000      1.66265 2.00895e-005
      2.23500      1.66265 1.98685e-005
      2.24000      1.66265 1.99135e-005
      2.24500      1.66265 2.02245e-005
      2.25000      1.66265 2.00025e-005
      2.25500      1.66265 2.00465e-005
      2.26000      1.66265 2.00905e-005
      2.26500      1.66265 2.01365e-005
      2.27000      1.66265 2.01805e-005
      2.27500      1.66265 2.02245e-005
      2.28000      1.66265 2.02686e-005
      2.28500      1.66265 2.03136e-005
      2.29000      1.66265 2.03576e-005
      2.29500      1.66265 2.01295e-005
      2.30000      1.66265 2.01735e-005
      2.30500      1.66265 2.02175e-005
      2.31000      1.66265 2.05356e-005
      2.31500      1.66265 2.05796e-005
      2.32000      1.66265 2.03496e-005
      2.32500      1.66265 2.06686e-005
      2.33000      1.66265 2.04356e-005
      2.33500      1.66265 2.04806e-005
      2.34000      1.66265 2.05246e-005
      2.34500      1.66265 2.11247e-005
      2.35000      1.66265 2.08907e-005
      2.35500      1.66265 2.12157e-005
      2.36000      1.66265 2.12608e-005
      2.36500      1.66265 2.13058e-005
      2.37000      1.66265 2.13508e-005
      2.37500      1.66265 2.13958e-005
      2.38000      1.66265 2.14408e-005
      2.38500      1.66265 2.14858e-005
      2.39000      1.66265 2.15308e-005
      2.39500      1.66265 2.15758e-005
      2.40000      1.66265 2.13358e-005
      2.40500      1.66265 2.16658e-005
      2.41000      1.66265 2.14248e-005
      2.41500      1.66265 2.17559e-005
      2.42000      1.66265 2.20889e-005
      2.42500      1.66265 2.18459e-005
      2.43000      1.66265 2.18909e-005
      2.43500      1.66265 2.19369e-005
      2.44000      1.66265 2.19819e-005
      2.44500      1.66265 2.20269e-005
      2.45000      1.66265 2.23620e-005
      2.45500      1.66265 2.24080e-005
      2.46000      1.66265 2.21629e-005
      2.46500      1.66265 2.25000e-005
      2.47000      1.66265 2.25455e-005
      2.47500      1.66265 2.25905e-005
      2.48000      1.66265 2.23420e-005
      2.48500      1.66265 2.23870e-005
      2.49000      1.66265 2.24320e-005
      2.49500      1.66265 2.21809e-005
      2.50000      1.66265 2.22239e-005
      2.50500      1.66265 2.22690e-005
      2.51000      1.66265 2.20159e-005
      2.51500      1.66265 2.20599e-005
      2.52000      1.66265 2.24030e-005
      2.52500      1.66265 2.21469e-005
      2.53000      1.66265 2.18899e-005
      2.53500      1.66265 2.19339e-005
      2.54000      1.66265 2.16748e-005
      2.54500      1.66265 2.26245e-005
      2.55000      1.66265 2.35787e-005
      2.55500      1.66265 2.14988e-005
      2.56000      1.66265 2.27576e-005
      2.56500      1.66265 2.34117e-005
      2.57000      1.66265 2.34577e-005
      2.57500      1.66265 2.38108e-005
      2.58000      1.66265 2.32426e-005
      2.58500      1.66265 2.42098e-005
      2.59000      1.66265 2.33327e-005
      2.59500      1.66265 2.43039e-005
      2.60000      1.66265 2.28046e-005
