Repository: sesquideus/phd

File: erasmus/geofit_orig/Optical_Constants/silicates/neso/King_Fo91-2.txt
data provided by Paul Lucey in 2006
derived using techniques of Lucey 1998
Forsterite, Fo= 91.0000
minimum grain size (microns)= 60.0000
maximum grain size=(microns) 104.000
column 1= wavelength, micrometers
column 2= real index
column 3= imaginary index
 
     0.221100      1.65228 8.40648e-005
     0.229100      1.65228  0.000508983
     0.236100      1.65228  0.000138328
     0.242100      1.65228  0.000129236
     0.248100      1.65228  0.000135337
     0.253600      1.65228  0.000144036
     0.258600      1.65228  0.000150286
     0.263600      1.65228  0.000152995
     0.268600      1.65228  0.000157100
     0.273100      1.65228  0.000150857
     0.277100      1.65228  0.000151790
     0.281100      1.65228  0.000144348
     0.285100      1.65228  0.000139696
     0.289100      1.65228  0.000131303
     0.293100      1.65228  0.000130863
     0.297100      1.65228  0.000125612
     0.301100      1.65228  0.000119111
     0.305100      1.65228  0.000114795
     0.309100      1.65228  0.000107320
     0.313100      1.65228 9.71524e-005
     0.317100      1.65228 8.75710e-005
     0.321100      1.65228 7.71114e-005
     0.325100      1.65228 6.81421e-005
     0.329100      1.65228 5.85452e-005
     0.333100      1.65228 4.96504e-005
     0.337100      1.65228 4.24290e-005
     0.341100      1.65228 3.64003e-005
     0.345100      1.65228 3.13288e-005
     0.349100      1.65228 2.69694e-005
     0.353100      1.65228 2.48990e-005
     0.357100      1.65228 2.24100e-005
     0.360600      1.65228 2.06496e-005
     0.363600      1.65228 1.93204e-005
     0.366600      1.65228 1.86552e-005
     0.369600      1.65228 1.79391e-005
     0.372600      1.65228 1.72815e-005
     0.375600      1.65228 1.71684e-005
     0.378600      1.65228 1.70834e-005
     0.381100      1.65228 1.70214e-005
     0.383100      1.65228 1.67604e-005
     0.385100      1.65228 1.71364e-005
     0.387100      1.65228 1.68714e-005
     0.389100      1.65228 1.64603e-005
     0.391100      1.65228 1.65293e-005
     0.393100      1.65228 1.64523e-005
     0.395100      1.65228 1.63573e-005
     0.397100      1.65228 1.60182e-005
     0.399100      1.65228 1.60342e-005
     0.401100      1.65228 1.63433e-005
     0.403100      1.65228 1.62933e-005
     0.405100      1.65228 1.51450e-005
     0.407100      1.65228 1.48130e-005
     0.409100      1.65228 1.45429e-005
     0.411100      1.65228 1.44179e-005
     0.412800      1.65228 1.41348e-005
     0.415800      1.65228 1.42539e-005
     0.418800      1.65228 1.41088e-005
     0.421800      1.65228 1.42438e-005
     0.424800      1.65228 1.43279e-005
     0.427800      1.65228 1.44799e-005
     0.430800      1.65228 1.46149e-005
     0.433800      1.65228 1.45979e-005
     0.436800      1.65228 1.46299e-005
     0.439800      1.65228 1.45579e-005
     0.442800      1.65228 1.48830e-005
     0.445800      1.65228 1.51070e-005
     0.448800      1.65228 1.54921e-005
     0.451300      1.65228 1.55241e-005
     0.453300      1.65228 1.57552e-005
     0.455300      1.65228 1.56981e-005
     0.457300      1.65228 1.54421e-005
     0.459300      1.65228 1.53471e-005
     0.461300      1.65228 1.53781e-005
     0.463300      1.65228 1.49180e-005
     0.465300      1.65228 1.49830e-005
     0.467300      1.65228 1.49920e-005
     0.469300      1.65228 1.50560e-005
     0.471300      1.65228 1.50290e-005
     0.473300      1.65228 1.47429e-005
     0.475300      1.65228 1.44549e-005
     0.477300      1.65228 1.39818e-005
     0.479300      1.65228 1.39298e-005
     0.481300      1.65228 1.39328e-005
     0.483300      1.65228 1.40278e-005
     0.485300      1.65228 1.43839e-005
     0.487300      1.65228 1.46129e-005
     0.489300      1.65228 1.46539e-005
     0.491300      1.65228 1.47509e-005
     0.493300      1.65228 1.48310e-005
     0.495300      1.65228 1.50630e-005
     0.497300      1.65228 1.46249e-005
     0.499300      1.65228 1.42809e-005
     0.501300      1.65228 1.37828e-005
     0.503300      1.65228 1.37037e-005
     0.505300      1.65228 1.36047e-005
     0.507300      1.65228 1.32356e-005
     0.509300      1.65228 1.33457e-005
     0.511300      1.65228 1.33587e-005
     0.513300      1.65228 1.32757e-005
     0.515300      1.65228 1.33077e-005
     0.517300      1.65228 1.32617e-005
     0.519300      1.65228 1.32937e-005
     0.521300      1.65228 1.33247e-005
     0.523300      1.65228 1.33567e-005
     0.525300      1.65228 1.32887e-005
     0.527300      1.65228 1.33397e-005
     0.529300      1.65228 1.34697e-005
     0.531300      1.65228 1.32406e-005
     0.533300      1.65228 1.32306e-005
     0.535300      1.65228 1.31996e-005
     0.537300      1.65228 1.29466e-005
     0.539300      1.65228 1.31766e-005
     0.541300      1.65228 1.29426e-005
     0.543300      1.65228 1.29296e-005
     0.545300      1.65228 1.29766e-005
     0.547300      1.65228 1.27586e-005
     0.549300      1.65228 1.30106e-005
     0.551300      1.65228 1.29546e-005
     0.553300      1.65228 1.27546e-005
     0.555300      1.65228 1.29866e-005
     0.557300      1.65228 1.30126e-005
     0.559300      1.65228 1.30806e-005
     0.561300      1.65228 1.31066e-005
     0.563300      1.65228 1.33837e-005
     0.565300      1.65228 1.33047e-005
     0.567300      1.65228 1.35007e-005
     0.569300      1.65228 1.36117e-005
     0.571300      1.65228 1.37027e-005
     0.573300      1.65228 1.37928e-005
     0.575300      1.65228 1.36477e-005
     0.577300      1.65228 1.40838e-005
     0.579300      1.65228 1.42198e-005
     0.581300      1.65228 1.45519e-005
     0.583300      1.65228 1.46459e-005
     0.585300      1.65228 1.47630e-005
     0.587300      1.65228 1.49900e-005
     0.589300      1.65228 1.51740e-005
     0.591300      1.65228 1.51140e-005
     0.593300      1.65228 1.55461e-005
     0.595300      1.65228 1.57111e-005
     0.597300      1.65228 1.60592e-005
     0.599300      1.65228 1.62032e-005
     0.601100      1.65228 1.63433e-005
     0.602700      1.65228 1.65703e-005
     0.604300      1.65228 1.70064e-005
     0.605900      1.65228 1.71674e-005
     0.607500      1.65228 1.71434e-005
     0.609100      1.65228 1.71884e-005
     0.610700      1.65228 1.74675e-005
     0.612300      1.65228 1.77010e-005
     0.613900      1.65228 1.77471e-005
     0.615500      1.65228 1.81011e-005
     0.617100      1.65228 1.86482e-005
     0.618700      1.65228 1.86962e-005
     0.620300      1.65228 1.89603e-005
     0.621900      1.65228 1.89133e-005
     0.623500      1.65228 1.91063e-005
     0.625100      1.65228 1.93494e-005
     0.626700      1.65228 1.95454e-005
     0.628300      1.65228 1.96434e-005
     0.629900      1.65228 2.00365e-005
     0.631700      1.65228 2.02175e-005
     0.633700      1.65228 2.05286e-005
     0.635700      1.65228 2.02215e-005
     0.637700      1.65228 2.05086e-005
     0.639700      1.65228 2.03986e-005
     0.641700      1.65228 2.05126e-005
     0.643700      1.65228 2.09537e-005
     0.645700      1.65228 2.07156e-005
     0.647700      1.65228 2.06286e-005
     0.649700      1.65228 2.07937e-005
     0.651700      1.65228 2.07817e-005
     0.653700      1.65228 2.06416e-005
     0.655700      1.65228 2.02455e-005
     0.657700      1.65228 2.04606e-005
     0.659700      1.65228 2.06766e-005
     0.661700      1.65228 2.06626e-005
     0.663700      1.65228 2.07246e-005
     0.665700      1.65228 2.05546e-005
     0.667700      1.65228 2.09017e-005
     0.670200      1.65228 2.13708e-005
     0.673200      1.65228 2.15198e-005
     0.676200      1.65228 2.19589e-005
     0.679200      1.65228 2.23220e-005
     0.682200      1.65228 2.27415e-005
     0.685200      1.65228 2.33817e-005
     0.688200      1.65228 2.37007e-005
     0.691200      1.65228 2.41878e-005
     0.694200      1.65228 2.52030e-005
     0.697200      1.65228 2.53961e-005
     0.700200      1.65228 2.64313e-005
     0.702000      1.65228 2.63583e-005
     0.704000      1.65228 2.66313e-005
     0.706000      1.65228 2.75900e-005
     0.708000      1.65228 2.78401e-005
     0.710000      1.65228 2.89873e-005
     0.712000      1.65228 2.91273e-005
     0.714000      1.65228 2.98235e-005
     0.716000      1.65228 3.02305e-005
     0.718000      1.65228 3.11447e-005
     0.720000      1.65228 3.15898e-005
     0.722000      1.65228 3.19769e-005
     0.724000      1.65228 3.26085e-005
     0.726000      1.65228 3.32146e-005
     0.728000      1.65228 3.41938e-005
     0.730000      1.65228 3.50280e-005
     0.732000      1.65228 3.61822e-005
     0.734000      1.65228 3.69414e-005
     0.736000      1.65228 3.78961e-005
     0.738000      1.65228 3.87653e-005
     0.740000      1.65228 3.90633e-005
     0.742000      1.65228 4.02025e-005
     0.744000      1.65228 4.13558e-005
     0.746000      1.65228 4.23890e-005
     0.748000      1.65228 4.34997e-005
     0.750500      1.65228 4.51250e-005
     0.753500      1.65228 4.67374e-005
     0.756500      1.65228 4.83392e-005
     0.759500      1.65228 5.08117e-005
     0.762500      1.65228 5.17949e-005
     0.765500      1.65228 5.47069e-005
     0.768500      1.65228 5.61692e-005
     0.771500      1.65228 5.82492e-005
     0.774500      1.65228 6.07837e-005
     0.777500      1.65228 6.16318e-005
     0.781000      1.65228 6.47880e-005
     0.785000      1.65228 6.78231e-005
     0.789000      1.65228 7.07256e-005
     0.793000      1.65228 7.34847e-005
     0.797000      1.65228 7.57501e-005
     0.801500      1.65228 7.97474e-005
     0.806500      1.65228 8.38668e-005
     0.811500      1.65228 8.77851e-005
     0.816500      1.65228 9.12948e-005
     0.822000      1.65228 9.56651e-005
     0.828000      1.65228  0.000100028
     0.835000      1.65228  0.000106064
     0.843000      1.65228  0.000112836
     0.851000      1.65228  0.000119887
     0.859000      1.65228  0.000125861
     0.871000      1.65228  0.000138045
     0.883000      1.65228  0.000145872
     0.894000      1.65228  0.000159106
     0.904000      1.65228  0.000170043
     0.914000      1.65228  0.000185303
     0.924000      1.65228  0.000203176
     0.933000      1.65228  0.000229769
     0.941000      1.65228  0.000238648
     0.949000      1.65228  0.000262992
     0.957000      1.65228  0.000294105
     0.964000      1.65228  0.000317872
     0.970000      1.65228  0.000334846
     0.976000      1.65228  0.000351791
     0.982000      1.65228  0.000380539
     0.988000      1.65228  0.000395438
     0.994000      1.65228  0.000420257
      1.00000      1.65228  0.000437201
      1.00600      1.65228  0.000470235
      1.01200      1.65228  0.000494868
      1.01800      1.65228  0.000506360
      1.02350      1.65228  0.000517465
      1.02850      1.65228  0.000533597
      1.03350      1.65228  0.000554222
      1.03850      1.65228  0.000552529
      1.04350      1.65228  0.000569699
      1.04850      1.65228  0.000560866
      1.05350      1.65228  0.000576121
      1.05850      1.65228  0.000592370
      1.06350      1.65228  0.000591921
      1.06850      1.65228  0.000590722
      1.07350      1.65228  0.000583880
      1.07850      1.65228  0.000580763
      1.08350      1.65228  0.000564916
      1.08850      1.65228  0.000575783
      1.09350      1.65228  0.000562907
      1.09850      1.65228  0.000556291
      1.10350      1.65228  0.000552475
      1.10850      1.65228  0.000539430
      1.11350      1.65228  0.000526998
      1.11850      1.65228  0.000520522
      1.12350      1.65228  0.000517027
      1.12850      1.65228  0.000501060
      1.13350      1.65228  0.000501090
      1.13850      1.65228  0.000488411
      1.14350      1.65228  0.000491331
      1.14850      1.65228  0.000484434
      1.15350      1.65228  0.000478026
      1.15850      1.65228  0.000476538
      1.16350      1.65228  0.000470431
      1.16850      1.65228  0.000470611
      1.17350      1.65228  0.000469682
      1.17850      1.65228  0.000464208
      1.18350      1.65228  0.000473501
      1.18850      1.65228  0.000465602
      1.19350      1.65228  0.000465927
      1.19850      1.65228  0.000466970
      1.20350      1.65228  0.000458474
      1.20850      1.65228  0.000465952
      1.21350      1.65228  0.000455523
      1.21850      1.65228  0.000467079
      1.22350      1.65228  0.000453447
      1.22850      1.65228  0.000455652
      1.23350      1.65228  0.000453104
      1.23850      1.65228  0.000450739
      1.24350      1.65228  0.000448902
      1.24850      1.65228  0.000450707
      1.25350      1.65228  0.000448338
      1.25850      1.65228  0.000438812
      1.26350      1.65228  0.000434486
      1.26850      1.65228  0.000429205
      1.27350      1.65228  0.000431064
      1.27850      1.65228  0.000426471
      1.28350      1.65228  0.000420465
      1.28850      1.65228  0.000415975
      1.29350      1.65228  0.000409790
      1.29850      1.65228  0.000405246
      1.30350      1.65228  0.000399975
      1.30850      1.65228  0.000395524
      1.31350      1.65228  0.000392170
      1.31850      1.65228  0.000383771
      1.32350      1.65228  0.000378591
      1.32850      1.65228  0.000373037
      1.33350      1.65228  0.000365984
      1.33850      1.65228  0.000361563
      1.34350      1.65228  0.000348528
      1.34850      1.65228  0.000346295
      1.35350      1.65228  0.000347579
      1.35850      1.65228  0.000337721
      1.36350      1.65228  0.000324872
      1.36850      1.65228  0.000318925
      1.37350      1.65228  0.000311442
      1.37850      1.65228  0.000302509
      1.38350      1.65228  0.000302877
      1.38850      1.65228  0.000295895
      1.39350      1.65228  0.000282863
      1.39850      1.65228  0.000276769
      1.40350      1.65228  0.000270983
      1.40850      1.65228  0.000263180
      1.41350      1.65228  0.000258001
      1.41850      1.65228  0.000248734
      1.42350      1.65228  0.000239570
      1.42850      1.65228  0.000236602
      1.43350      1.65228  0.000224708
      1.43850      1.65228  0.000225890
      1.44350      1.65228  0.000216424
      1.44850      1.65228  0.000215617
      1.45350      1.65228  0.000202700
      1.45850      1.65228  0.000201428
      1.46350      1.65228  0.000196350
      1.46850      1.65228  0.000191054
      1.47350      1.65228  0.000186088
      1.47850      1.65228  0.000181441
      1.48350      1.65228  0.000175612
      1.48850      1.65228  0.000173930
      1.49350      1.65228  0.000164859
      1.49850      1.65228  0.000160838
      1.50350      1.65228  0.000156513
      1.50850      1.65228  0.000154621
      1.51350      1.65228  0.000151166
      1.51850      1.65228  0.000144970
      1.52350      1.65228  0.000144072
      1.52850      1.65228  0.000138761
      1.53400      1.65228  0.000135052
      1.54000      1.65228  0.000133370
      1.54600      1.65228  0.000131214
      1.55200      1.65228  0.000128123
      1.55800      1.65228  0.000123041
      1.56400      1.65228  0.000120521
      1.57050      1.65228  0.000117814
      1.57750      1.65228  0.000115148
      1.58450      1.65228  0.000111284
      1.59150      1.65228  0.000108554
      1.59850      1.65228  0.000107016
      1.60550      1.65228  0.000106142
      1.61250      1.65228  0.000106008
      1.61950      1.65228  0.000103187
      1.62650      1.65228  0.000102665
      1.63350      1.65228  0.000100431
      1.64050      1.65228  0.000100193
      1.64750      1.65228 9.66193e-005
      1.65450      1.65228 9.61442e-005
      1.66150      1.65228 9.57372e-005
      1.66850      1.65228 9.69574e-005
      1.67600      1.65228 9.72435e-005
      1.68400      1.65228 9.49430e-005
      1.69200      1.65228 9.39018e-005
      1.70000      1.65228 9.54701e-005
      1.70800      1.65228 9.45639e-005
      1.71600      1.65228 9.41778e-005
      1.72400      1.65228 9.56771e-005
      1.73200      1.65228 9.38428e-005
      1.74000      1.65228 9.35167e-005
      1.74800      1.65228 9.58582e-005
      1.75600      1.65228 9.52200e-005
      1.76400      1.65228 9.48060e-005
      1.77200      1.65228 9.56231e-005
      1.78000      1.65228 9.69104e-005
      1.78800      1.65228 9.52391e-005
      1.79600      1.65228 9.91203e-005
      1.80500      1.65228 9.96174e-005
      1.81500      1.65228  0.000101768
      1.82500      1.65228 9.93604e-005
      1.83500      1.65228  0.000102809
      1.84500      1.65228  0.000104428
      1.85500      1.65228  0.000106227
      1.86500      1.65228  0.000104654
      1.87500      1.65228  0.000106790
      1.88500      1.65228  0.000107778
      1.89500      1.65228  0.000110289
      1.90500      1.65228  0.000112318
      1.91500      1.65228  0.000114626
      1.92500      1.65228  0.000113153
      1.93500      1.65228  0.000114954
      1.94500      1.65228  0.000114676
      1.95500      1.65228  0.000116668
      1.96500      1.65228  0.000116647
      1.97500      1.65228  0.000119017
      1.98500      1.65228  0.000117478
      1.99500      1.65228  0.000121302
      2.00500      1.65228  0.000119472
      2.01500      1.65228  0.000126084
      2.02500      1.65228  0.000119302
      2.03500      1.65228  0.000121992
      2.04500      1.65228  0.000123789
      2.05500      1.65228  0.000125229
      2.06500      1.65228  0.000125745
      2.07500      1.65228  0.000127386
      2.08500      1.65228  0.000124520
      2.09500      1.65228  0.000124459
      2.10500      1.65228  0.000127230
      2.11500      1.65228  0.000129268
      2.12500      1.65228  0.000128439
      2.13500      1.65228  0.000125210
      2.14500      1.65228  0.000126084
      2.15500      1.65228  0.000133178
      2.16500      1.65228  0.000136853
      2.17500      1.65228  0.000139877
      2.18500      1.65228  0.000139718
      2.19500      1.65228  0.000142680
      2.20500      1.65228  0.000140997
      2.21500      1.65228  0.000142450
      2.22500      1.65228  0.000150205
      2.23500      1.65228  0.000150462
      2.24500      1.65228  0.000153445
      2.25500      1.65228  0.000152440
      2.26500      1.65228  0.000159934
      2.27500      1.65228  0.000157204
      2.28500      1.65228  0.000159510
      2.29500      1.65228  0.000164452
      2.30500      1.65228  0.000170910
      2.31500      1.65228  0.000171317
      2.32500      1.65228  0.000168265
      2.33500      1.65228  0.000171674
      2.34500      1.65228  0.000170947
      2.35500      1.65228  0.000165286
      2.36500      1.65228  0.000166660
      2.37500      1.65228  0.000170750
      2.38600      1.65228  0.000175882
      2.40000      1.65228  0.000175646

File: erasmus/geofit_orig/Optical_Constants/silicates/neso/Sunshine_Fo01.txt
data provided by Paul Lucey in 2006
derived using techniques of Lucey 1998
Forsterite, Fo= 1.00000
minimum grain size (microns)= 0.000000
maximum grain size=(microns) 45.0000
column 1= wavelength, micrometers
column 2= real index
column 3= imaginary index
 
     0.450000      1.82508  0.000182749
     0.455000      1.82508  0.000181358
     0.460000      1.82508  0.000176975
     0.465000      1.82508  0.000170194
     0.470000      1.82508  0.000164052
     0.475000      1.82508  0.000159639
     0.480000      1.82508  0.000150745
     0.485000      1.82508  0.000143388
     0.490000      1.82508  0.000139513
     0.495000      1.82508  0.000138044
     0.500000      1.82508  0.000136167
     0.505000      1.82508  0.000130586
     0.510000      1.82508  0.000124594
     0.515000      1.82508  0.000119440
     0.520000      1.82508  0.000116027
     0.525000      1.82508  0.000113245
     0.530000      1.82508  0.000111156
     0.535000      1.82508  0.000108899
     0.540000      1.82508  0.000106334
     0.545000      1.82508  0.000103677
     0.550000      1.82508  0.000101281
     0.555000      1.82508  0.000100209
     0.560000      1.82508 9.91133e-005
     0.565000      1.82508 9.80681e-005
     0.570000      1.82508 9.72865e-005
     0.575000      1.82508 9.67724e-005
     0.580000      1.82508 9.57372e-005
     0.585000      1.82508 9.55471e-005
     0.590000      1.82508 9.50540e-005
     0.595000      1.82508 9.49080e-005
     0.600000      1.82508 9.51910e-005
     0.605000      1.82508 9.52430e-005
     0.610000      1.82508 9.55831e-005
     0.615000      1.82508 9.57662e-005
     0.620000      1.82508 9.56401e-005
     0.625000      1.82508 9.56531e-005
     0.630000      1.82508 9.51980e-005
     0.635000      1.82508 9.48060e-005
     0.640000      1.82508 9.40918e-005
     0.645000      1.82508 9.35937e-005
     0.650000      1.82508 9.30806e-005
     0.655000      1.82508 9.27856e-005
     0.660000      1.82508 9.28686e-005
     0.665000      1.82508 9.24720e-005
     0.670000      1.82508 9.25365e-005
     0.675000      1.82508 9.30676e-005
     0.680000      1.82508 9.39978e-005
     0.685000      1.82508 9.42048e-005
     0.690000      1.82508 9.48930e-005
     0.695000      1.82508 9.54171e-005
     0.700000      1.82508 9.61032e-005
     0.705000      1.82508 9.62933e-005
     0.710000      1.82508 9.73935e-005
     0.715000      1.82508 9.82472e-005
     0.720000      1.82508 9.91883e-005
     0.725000      1.82508  0.000100133
     0.730000      1.82508  0.000100652
     0.735000      1.82508  0.000101514
     0.740000      1.82508  0.000102641
     0.745000      1.82508  0.000103597
     0.750000      1.82508  0.000104293
     0.755000      1.82508  0.000105968
     0.760000      1.82508  0.000106670
     0.765000      1.82508  0.000108277
     0.770000      1.82508  0.000109898
     0.775000      1.82508  0.000111811
     0.780000      1.82508  0.000113835
     0.785000      1.82508  0.000115598
     0.790000      1.82508  0.000118137
     0.795000      1.82508  0.000120516
     0.800000      1.82508  0.000123310
     0.805000      1.82508  0.000125745
     0.810000      1.82508  0.000128309
     0.815000      1.82508  0.000131604
     0.820000      1.82508  0.000134539
     0.825000      1.82508  0.000137818
     0.830000      1.82508  0.000141247
     0.835000      1.82508  0.000144195
     0.840000      1.82508  0.000147711
     0.845000      1.82508  0.000152030
     0.850000      1.82508  0.000155978
     0.855000      1.82508  0.000158548
     0.860000      1.82508  0.000162594
     0.865000      1.82508  0.000166809
     0.870000      1.82508  0.000171317
     0.875000      1.82508  0.000174730
     0.880000      1.82508  0.000178302
     0.885000      1.82508  0.000180497
     0.890000      1.82508  0.000185697
     0.895000      1.82508  0.000189644
     0.900000      1.82508  0.000194994
     0.905000      1.82508  0.000197690
     0.910000      1.82508  0.000202922
     0.915000      1.82508  0.000206576
     0.920000      1.82508  0.000211431
     0.925000      1.82508  0.000216223
     0.930000      1.82508  0.000221214
     0.935000      1.82508  0.000224268
     0.940000      1.82508  0.000228697
     0.945000      1.82508  0.000234139
     0.950000      1.82508  0.000237859
     0.955000      1.82508  0.000243997
     0.960000      1.82508  0.000248809
     0.965000      1.82508  0.000251533
     0.970000      1.82508  0.000257600
     0.975000      1.82508  0.000262290
     0.980000      1.82508  0.000267926
     0.985000      1.82508  0.000272888
     0.990000      1.82508  0.000277756
     0.995000      1.82508  0.000282682
      1.00000      1.82508  0.000287821
      1.00500      1.82508  0.000290824
      1.01000      1.82508  0.000297488
      1.01500      1.82508  0.000302162
      1.02000      1.82508  0.000307371
      1.02500      1.82508  0.000311821
      1.03000      1.82508  0.000315652
      1.03500      1.82508  0.000320015
      1.04000      1.82508  0.000324082
      1.04500      1.82508  0.000326317
      1.05000      1.82508  0.000330779
      1.05500      1.82508  0.000334247
      1.06000      1.82508  0.000336177
      1.06500      1.82508  0.000338111
      1.07000      1.82508  0.000340750
      1.07500      1.82508  0.000341814
      1.08000      1.82508  0.000343227
      1.08500      1.82508  0.000344816
      1.09000      1.82508  0.000346048
      1.09500      1.82508  0.000345490
      1.10000      1.82508  0.000345098
      1.10500      1.82508  0.000345232
      1.11000      1.82508  0.000345356
      1.11500      1.82508  0.000343135
      1.12000      1.82508  0.000342515
      1.12500      1.82508  0.000341524
      1.13000      1.82508  0.000338545
      1.13500      1.82508  0.000337347
      1.14000      1.82508  0.000335241
      1.14500      1.82508  0.000332766
      1.15000      1.82508  0.000330994
      1.15500      1.82508  0.000328316
      1.16000      1.82508  0.000326520
      1.16500      1.82508  0.000324534
      1.17000      1.82508  0.000322180
      1.17500      1.82508  0.000320882
      1.18000      1.82508  0.000318859
      1.18500      1.82508  0.000317537
      1.19000      1.82508  0.000316025
      1.19500      1.82508  0.000315213
      1.20000      1.82508  0.000315103
      1.20500      1.82508  0.000316236
      1.21000      1.82508  0.000315035
      1.21500      1.82508  0.000314899
      1.22000      1.82508  0.000314934
      1.22500      1.82508  0.000315502
      1.23000      1.82508  0.000316065
      1.23500      1.82508  0.000316805
      1.24000      1.82508  0.000316994
      1.24500      1.82508  0.000318455
      1.25000      1.82508  0.000318633
      1.25500      1.82508  0.000319539
      1.26000      1.82508  0.000319337
      1.26500      1.82508  0.000320789
      1.27000      1.82508  0.000321129
      1.27500      1.82508  0.000322020
      1.28000      1.82508  0.000322163
      1.28500      1.82508  0.000322110
      1.29000      1.82508  0.000322613
      1.29500      1.82508  0.000323487
      1.30000      1.82508  0.000324547
      1.30500      1.82508  0.000324469
      1.31000      1.82508  0.000323815
      1.31500      1.82508  0.000323721
      1.32000      1.82508  0.000323048
      1.32500      1.82508  0.000323319
      1.33000      1.82508  0.000322056
      1.33500      1.82508  0.000322310
      1.34000      1.82508  0.000319881
      1.34500      1.82508  0.000319353
      1.35000      1.82508  0.000318815
      1.35500      1.82508  0.000318269
      1.36000      1.82508  0.000314649
      1.36500      1.82508  0.000313125
      1.37000      1.82508  0.000310635
      1.37500      1.82508  0.000309472
      1.38000      1.82508  0.000307918
      1.38500      1.82508  0.000303493
      1.39000      1.82508  0.000302300
      1.39500      1.82508  0.000300526
      1.40000      1.82508  0.000296460
      1.40500      1.82508  0.000294667
      1.41000      1.82508  0.000290591
      1.41500      1.82508  0.000289536
      1.42000      1.82508  0.000286769
      1.42500      1.82508  0.000281921
      1.43000      1.82508  0.000280647
      1.43500      1.82508  0.000276354
      1.44000      1.82508  0.000272436
      1.44500      1.82508  0.000268888
      1.45000      1.82508  0.000266267
      1.45500      1.82508  0.000262523
      1.46000      1.82508  0.000258217
      1.46500      1.82508  0.000255761
      1.47000      1.82508  0.000251266
      1.47500      1.82508  0.000248058
      1.48000      1.82508  0.000243377
      1.48500      1.82508  0.000240344
      1.49000      1.82508  0.000237486
      1.49500      1.82508  0.000234440
      1.50000      1.82508  0.000231205
      1.50500      1.82508  0.000227055
      1.51000      1.82508  0.000223267
      1.51500      1.82508  0.000220379
      1.52000      1.82508  0.000217303
      1.52500      1.82508  0.000214402
      1.53000      1.82508  0.000210954
      1.53500      1.82508  0.000207321
      1.54000      1.82508  0.000203327
      1.54500      1.82508  0.000201297
      1.55000      1.82508  0.000198007
      1.55500      1.82508  0.000195069
      1.56000      1.82508  0.000192124
      1.56500      1.82508  0.000188995
      1.57000      1.82508  0.000186393
      1.57500      1.82508  0.000183429
      1.58000      1.82508  0.000181168
      1.58500      1.82508  0.000178721
      1.59000      1.82508  0.000175559
      1.59500      1.82508  0.000173453
      1.60000      1.82508  0.000170808
      1.60500      1.82508  0.000169216
      1.61000      1.82508  0.000166381
      1.61500      1.82508  0.000163892
      1.62000      1.82508  0.000162453
      1.62500      1.82508  0.000159772
      1.63000      1.82508  0.000159026
      1.63500      1.82508  0.000157212
      1.64000      1.82508  0.000154862
      1.64500      1.82508  0.000152682
      1.65000      1.82508  0.000151730
      1.65500      1.82508  0.000150065
      1.66000      1.82508  0.000147330
      1.66500      1.82508  0.000146534
      1.67000      1.82508  0.000145024
      1.67500      1.82508  0.000143685
      1.68000      1.82508  0.000142694
      1.68500      1.82508  0.000141696
      1.69000      1.82508  0.000141048
      1.69500      1.82508  0.000139148
      1.70000      1.82508  0.000138133
      1.70500      1.82508  0.000137289
      1.71000      1.82508  0.000136083
      1.71500      1.82508  0.000135228
      1.72000      1.82508  0.000134369
      1.72500      1.82508  0.000134221
      1.73000      1.82508  0.000132812
      1.73500      1.82508  0.000132475
      1.74000      1.82508  0.000131956
      1.74500      1.82508  0.000131251
      1.75000      1.82508  0.000130903
      1.75500      1.82508  0.000130189
      1.76000      1.82508  0.000130015
      1.76500      1.82508  0.000129838
      1.77000      1.82508  0.000129294
      1.77500      1.82508  0.000129111
      1.78000      1.82508  0.000128559
      1.78500      1.82508  0.000128003
      1.79000      1.82508  0.000127443
      1.79500      1.82508  0.000127246
      1.80000      1.82508  0.000126863
      1.80500      1.82508  0.000126846
      1.81000      1.82508  0.000126827
      1.81500      1.82508  0.000126434
      1.82000      1.82508  0.000126783
      1.82500      1.82508  0.000126198
      1.83000      1.82508  0.000126731
      1.83500      1.82508  0.000126328
      1.84000      1.82508  0.000126297
      1.84500      1.82508  0.000125699
      1.85000      1.82508  0.000126039
      1.85500      1.82508  0.000126191
      1.86000      1.82508  0.000126152
      1.86500      1.82508  0.000125542
      1.87000      1.82508  0.000126830
      1.87500      1.82508  0.000126597
      1.88000      1.82508  0.000125214
      1.88500      1.82508  0.000125738
      1.89000      1.82508  0.000126648
      1.89500      1.82508  0.000126790
      1.90000      1.82508  0.000126739
      1.90500      1.82508  0.000127459
      1.91000      1.82508  0.000126436
      1.91500      1.82508  0.000127350
      1.92000      1.82508  0.000127098
      1.92500      1.82508  0.000127820
      1.93000      1.82508  0.000127760
      1.93500      1.82508  0.000128091
      1.94000      1.82508  0.000128422
      1.94500      1.82508  0.000128950
      1.95000      1.82508  0.000128886
      1.95500      1.82508  0.000129415
      1.96000      1.82508  0.000129746
      1.96500      1.82508  0.000129877
      1.97000      1.82508  0.000129808
      1.97500      1.82508  0.000129937
      1.98000      1.82508  0.000130468
      1.98500      1.82508  0.000130193
      1.99000      1.82508  0.000131329
      1.99500      1.82508  0.000131051
      2.00000      1.82508  0.000130772
      2.00500      1.82508  0.000131099
      2.01000      1.82508  0.000131222
      2.01500      1.82508  0.000131344
      2.02000      1.82508  0.000131261
      2.02500      1.82508  0.000131996
      2.03000      1.82508  0.000132116
      2.03500      1.82508  0.000131618
      2.04000      1.82508  0.000132354
      2.04500      1.82508  0.000132264
      2.05000      1.82508  0.000132796
      2.05500      1.82508  0.000132704
      2.06000      1.82508  0.000133443
      2.06500      1.82508  0.000133558
      2.07000      1.82508  0.000133463
      2.07500      1.82508  0.000133785
      2.08000      1.82508  0.000133687
      2.08500      1.82508  0.000134430
      2.09000      1.82508  0.000134963
      2.09500      1.82508  0.000135286
      2.10000      1.82508  0.000134972
      2.10500      1.82508  0.000135081
      2.11000      1.82508  0.000135615
      2.11500      1.82508  0.000135509
      2.12000      1.82508  0.000136043
      2.12500      1.82508  0.000135935
      2.13000      1.82508  0.000136039
      2.13500      1.82508  0.000136790
      2.14000      1.82508  0.000137110
      2.14500      1.82508  0.000137214
      2.15000      1.82508  0.000137968
      2.15500      1.82508  0.000138725
      2.16000      1.82508  0.000138392
      2.16500      1.82508  0.000138712
      2.17000      1.82508  0.000139471
      2.17500      1.82508  0.000140013
      2.18000      1.82508  0.000139893
      2.18500      1.82508  0.000140656
      2.19000      1.82508  0.000140536
      2.19500      1.82508  0.000141300
      2.20000      1.82508  0.000141177
      2.20500      1.82508  0.000141944
      2.21000      1.82508  0.000142265
      2.21500      1.82508  0.000142812
      2.22000      1.82508  0.000142910
      2.22500      1.82508  0.000143456
      2.23000      1.82508  0.000143779
      2.23500      1.82508  0.000144327
      2.24000      1.82508  0.000144423
      2.24500      1.82508  0.000144746
      2.25000      1.82508  0.000145523
      2.25500      1.82508  0.000146074
      2.26000      1.82508  0.000145941
      2.26500      1.82508  0.000146493
      2.27000      1.82508  0.000146816
      2.27500      1.82508  0.000147139
      2.28000      1.82508  0.000147463
      2.28500      1.82508  0.000147556
      2.29000      1.82508  0.000148805
      2.29500      1.82508  0.000148898
      2.30000      1.82508  0.000149455
      2.30500      1.82508  0.000149547
      2.31000      1.82508  0.000150106
      2.31500      1.82508  0.000150665
      2.32000      1.82508  0.000151225
      2.32500      1.82508  0.000151786
      2.33000      1.82508  0.000152821
      2.33500      1.82508  0.000153623
      2.34000      1.82508  0.000153714
      2.34500      1.82508  0.000153568
      2.35000      1.82508  0.000154610
      2.35500      1.82508  0.000154222
      2.36000      1.82508  0.000154071
      2.36500      1.82508  0.000154637
      2.37000      1.82508  0.000154724
      2.37500      1.82508  0.000154810
      2.38000      1.82508  0.000155377
      2.38500      1.82508  0.000155703
      2.39000      1.82508  0.000155545
      2.39500      1.82508  0.000155871
      2.40000      1.82508  0.000155953
      2.40500      1.82508  0.000156278
      2.41000      1.82508  0.000156847
      2.41500      1.82508  0.000156928
      2.42000      1.82508  0.000157253
      2.42500      1.82508  0.000156841
      2.43000      1.82508  0.000157657
      2.43500      1.82508  0.000158720
      2.44000      1.82508  0.000159046
      2.44500      1.82508  0.000159125
      2.45000      1.82508  0.000159202
      2.45500      1.82508  0.000160025
      2.46000      1.82508  0.000160102
      2.46500      1.82508  0.000160677
      2.47000      1.82508  0.000161253
      2.47500      1.82508  0.000161328
      2.48000      1.82508  0.000161152
      2.48500      1.82508  0.000162484
      2.49000      1.82508  0.000162559
      2.49500      1.82508  0.000162885
      2.50000      1.82508  0.000162958
      2.50500      1.82508  0.000164553
      2.51000      1.82508  0.000164881
      2.51500      1.82508  0.000165210
      2.52000      1.82508  0.000164772
      2.52500      1.82508  0.000164587
      2.53000      1.82508  0.000165682
      2.53500      1.82508  0.000165753
      2.54000      1.82508  0.000165308
      2.54500      1.82508  0.000165633
      2.55000      1.82508  0.000165443
      2.55500      1.82508  0.000164733
      2.56000      1.82508  0.000166091
      2.56500      1.82508  0.000166416
      2.57000      1.82508  0.000164661
      2.57500      1.82508  0.000165762
      2.58000      1.82508  0.000165562
      2.58500      1.82508  0.000166144
      2.59000      1.82508  0.000164112
      2.59500      1.82508  0.000164690
      2.60000      1.82508  0.000163959
